Repository: nmnum/llm_af_evo

# sdl-adaptive

A simulation benchmark for evaluating LLM-based optimisation strategy selection in self-driving laboratory (SDL) campaigns.

## Research question

> Given an experiment campaign that is already running, how should an autonomous system decide which optimisation strategy to use, and when to switch?

Rather than proposing new optimisation algorithms, this project systematises and automates the strategy-level decisions that are currently made heuristically during SDL campaigns. Three approaches are evaluated, each representing a different level of autonomy given to a language model controller.

---

File: sdl_adaptive/data/coatings_2022.csv (part 2 of 4)
sample,concentration_realized,DMSO_content_realized,combustion_temp_realized,air_flow_rate_realized,spray_flow_rate_realized,spray_height_realized,num_passes_realized,concentration_requested,DMSO_content_requested,combustion_temp_requested,air_flow_rate_requested,spray_flow_rate_requested,spray_height_requested,num_passes_requested,Pd_ACN_robot_realized,acac_ACN_robot_realized,ACN_robot_realized,DMSO_robot_realized,Pd_ACN_robot_requested,acac_ACN_robot_requested,ACN_robot_requested,DMSO_robot_requested,conductance_mean,conductance_std,conductive_fraction,thickness_avg,thickness_std,sheet_conductance_avg,sheet_conductance_std,sheet_resistance_avg,sheet_resistance_std,conductivity_avg,conductivity_std,resistivity_avg,resistivity_std,campaign_ID,exp_num,running_best_conductivity,beta,nozzle_speed,SAMPLE_START,MIX_CHEMICALS_START,SPRAY_COAT_START,XRF_START,MICROSCOPE_START,CONDUCTIVITY_START,FLIR_CAMERA_START,MIX_CHEMICALS_FINISH,SPRAY_COAT_FINISH,XRF_FINISH,MICROSCOPE_FINISH,CONDUCTIVITY_FINISH,FLIR_CAMERA_FINISH,SAMPLE_FINISH
41,0.014472433850516,0.2714666172008538,285.6963028777363,79.71717084857836,0.0040049200968673,10.0,10.0,0.0142641455054845,0.2740904979582023,294.8579367428623,79.71717084857836,0.0040049200968673,10.0,10.287354240907357,0.1553921568627448,0.030392156862745,0.0947837150127226,0.1045454545454547,0.1529809852446952,0.027698191158109,0.0951664343730788,0.1041543892241168,0.4643428414699059,0.0757406595005165,1.0,44.78904719056188,2.674211619747989,0.1024505615043002,0.0186835619858247,10.033207818864428,1.8822736898695216,2273962.3666399373,282742.4662522469,4.4539756593842803e-07,5.6873924760463407e-08,2022-07-12_10-41-55,21,3223142.4937541126,4.00E+02,82.40006348600585,"2022-07-12 13:31:50,463","2022-07-12 13:31:51,524","2022-07-12 14:02:47,142","2022-07-12 14:20:28,545","2022-07-12 14:30:37,244","2022-07-12 14:36:23,791","2022-07-12 14:37:04,312","2022-07-12 13:40:16,960","2022-07-12 14:20:02,416","2022-07-12 14:29:00,172","2022-07-12 14:36:21,723","2022-07-12 14:37:03,267","2022-07-12 14:37:55,522","2022-07-12 14:40:41,679"
42,0.015158513382306,0.1500764792469415,288.7450225734217,78.40324145129946,0.002,10.0,10.0,0.0153072613526799,0.1494075032878865,300.0,78.40324145129946,0.002,10.0,10.49,0.1613970588235293,0.0286764705882359,0.129643765903308,0.0564545454545454,0.1641682582549818,0.0297237188789641,0.1293331716166571,0.0567748512493969,0.2203756155028944,0.0598609330641129,1.0,39.17113983453309,2.1932459950127945,0.048622706185491,0.0147663812384025,22.52122541546508,8.286496527754503,1227410.2331748428,315058.86902137107,8.683103007318696e-07,2.662119801969611e-07,2022-07-12_10-41-55,22,3223142.4937541126,SF,41.96000000000001,"2022-07-12 13:48:11,358","2022-07-12 13:48:12,421","2022-07-12 14:21:54,181","2022-07-12 14:39:29,660","2022-07-12 14:49:38,600","2022-07-12 14:55:25,419","2022-07-12 14:56:06,339","2022-07-12 13:57:40,593","2022-07-12 14:38:07,581","2022-07-12 14:48:01,284","2022-07-12 14:55:23,333","2022-07-12 14:56:05,259","2022-07-12 14:56:57,626","2022-07-12 14:59:43,291"
43,0.0150658318411482,0.1628354629244711,290.77360671976857,78.40324145129946,0.002,10.0,10.0,0.0153072613526799,0.1494075032878865,300.0,78.40324145129946,0.002,10.0,10.49,0.1598039215686273,0.0311274509803919,0.1273536895674304,0.0619090909090911,0.1641682582549818,0.0297237188789641,0.1293331716166571,0.0567748512493969,0.2913284293028802,0.0455614162614817,1.0,39.38110623411033,0.9994579889701236,0.0642774228407702,0.0112390036011972,15.960442197092206,2.91270592598652,1627582.0368684214,245893.1419972297,6.264651231032806e-07,1.0061438146778817e-07,2022-07-12_10-41-55,22,3223142.4937541126,SF,41.96000000000001,"2022-07-12 14:04:15,138","2022-07-12 14:04:16,171","2022-07-12 14:41:58,329","2022-07-12 15:00:01,201","2022-07-12 15:10:04,659","2022-07-12 15:15:57,316","2022-07-12 15:16:37,917","2022-07-12 14:15:11,481","2022-07-12 14:59:35,583","2022-07-12 15:08:27,138","2022-07-12 15:15:55,244","2022-07-12 15:16:36,845","2022-07-12 15:17:29,154","2022-07-12 15:21:53,824"
44,0.0164560571947407,0.2879037116726133,257.88423465676243,88.37306859182844,0.0036711245841543,11.961416211597683,8.0,0.0168719281980017,0.2767078544382208,266.6059396034145,88.37306859182844,0.0036711245841543,11.961416211597683,8.042929381737874,0.1773284313725483,0.0325980392156859,0.0625954198473281,0.1101818181818181,0.1809490934956912,0.0327619970123312,0.0611399248054536,0.1051489846865239,0.6308451109662812,0.0112802081499476,1.0,50.83717341353158,0.902922309513679,0.1391868896614115,0.0027825803151491,7.186895750485265,0.1445065727348575,2738272.186227426,56821.91195512794,3.653200112629578e-07,7.60357892680662e-09,2022-07-12_10-41-55,23,3223142.4937541126,2.00E-01,59.05319156382971,"2022-07-12 14:23:21,282","2022-07-12 14:23:22,342","2022-07-12 15:01:22,848","2022-07-12 15:15:33,583","2022-07-12 15:25:39,187","2022-07-12 15:31:39,089","2022-07-12 15:32:19,896","2022-07-12 14:32:39,503","2022-07-12 15:15:07,949","2022-07-12 15:23:58,710","2022-07-12 15:31:37,014","2022-07-12 15:32:18,817","2022-07-12 15:33:11,132","2022-07-12 15:37:59,630"
45,0.0167305187075064,0.276847816070656,259.0646265082724,88.37306859182844,0.0036711245841543,11.961416211597683,8.0,0.0168719281980017,0.2767078544382208,266.6059396034145,88.37306859182844,0.0036711245841543,11.961416211597683,8.042929381737874,0.177573529411765,0.0321078431372551,0.0622137404580154,0.1040909090909095,0.1809490934956912,0.0327619970123312,0.0611399248054536,0.1051489846865239,0.7174749354118293,0.0328624118546589,1.0,52.92051031757935,0.8702438486779994,0.1583005129690739,0.0081064373209747,6.330759466374938,0.3335775165659416,2991339.705348168,145233.0753814189,3.34964148929868e-07,1.7147475311425997e-08,2022-07-12_10-41-55,23,3223142.4937541126,2.00E-01,59.05319156382971,"2022-07-12 14:43:25,217","2022-07-12 14:43:26,273","2022-07-12 15:17:09,080","2022-07-12 15:31:37,112","2022-07-12 15:41:47,912","2022-07-12 15:47:44,361","2022-07-12 15:48:25,208","2022-07-12 14:54:04,996","2022-07-12 15:31:11,003","2022-07-12 15:40:07,741","2022-07-12 15:47:42,274","2022-07-12 15:48:24,135","2022-07-12 15:49:16,354","2022-07-12 15:52:28,008"
46,0.0182891603612743,0.3025320201208951,263.1922091148783,87.79568100545208,0.0050845949477857,11.031054883822703,8.0,0.0184102329128636,0.3,272.4032233912066,87.79568100545208,0.0050845949477857,11.031054883822703,7.7922504425205075,0.1959558823529411,0.0354166666666663,0.033333333333333,0.1148181818181818,0.1974471985378507,0.0357490850250889,0.0328037164370602,0.1139999999999999,1.041539666231771,0.0253488619055779,1.0,68.11131809352415,0.8975770599969979,0.2298007293418392,0.0062530090945372,4.354197856004118,0.1195322841648892,3374576.1586788334,109604.17290401006,2.9659006853748965e-07,9.876199652249237e-09,2022-07-12_10-41-55,24,3374576.1586788334,2.00E+01,79.24087446384134,"2022-07-12 15:02:49,847","2022-07-12 15:02:50,899","2022-07-12 15:33:16,989","2022-07-12 15:47:07,982","2022-07-12 15:57:20,714","2022-07-12 16:03:12,628","2022-07-12 16:03:53,633","2022-07-12 15:12:56,380","2022-07-12 15:46:42,179","2022-07-12 15:55:42,725","2022-07-12 16:03:10,559","2022-07-12 16:03:52,521","2022-07-12 16:04:44,905","2022-07-12 16:07:47,733"
47,0.0181625493824311,0.3008945134280732,263.3023004452699,87.79568100545208,0.0050845949477857,11.031054883822703,8.0,0.0184102329128636,0.3,272.4032233912066,87.79568100545208,0.0050845949477857,11.031054883822703,7.7922504425205075,0.1974264705882351,0.0368872549019608,0.0362595419847325,0.1164545454545453,0.1974471985378507,0.0357490850250889,0.0328037164370602,0.1139999999999999,1.0680671406772009,0.0143763751877819,1.0,69.72174078577142,0.2075057902781107,0.2356536345866407,0.0035463369176309,4.244282036252619,0.0636191269459423,3380051.807923144,60286.8164670288,2.9592849752355e-07,5.259476190035431e-09,2022-07-12_10-41-55,24,3380051.807923144,2.00E+01,79.24087446384134,"2022-07-12 15:23:16,055","2022-07-12 15:23:17,107","2022-07-12 15:53:40,614","2022-07-12 16:07:35,024","2022-07-12 16:17:46,799","2022-07-12 16:23:38,190","2022-07-12 16:24:18,584","2022-07-12 15:31:54,215","2022-07-12 16:07:09,277","2022-07-12 16:16:08,486","2022-07-12 16:23:36,114","2022-07-12 16:24:17,578","2022-07-12 16:25:09,658","2022-07-12 16:29:48,032"
48,0.0195205666488068,0.3052587353776764,289.4237950056838,100.0,0.0076706076316391,11.59323373748746,9.0,0.0196525596600954,0.3,300.0,100.0,0.0076706076316391,11.59323373748746,9.034535188481962,0.2109068627450979,0.0371323529411764,0.0167938931297714,0.116363636363636,0.2107709808642636,0.0381614414969454,0.0170675776387909,0.1139999999999999,0.4808553120578345,0.036299823386101,1.0,43.70803044748193,1.382586524051318,0.1060938003624708,0.0089543714668088,9.478392808175084,0.7836652281005125,2424195.4784317217,128707.62240929366,4.134317867785765e-07,2.1767996279796773e-08,2022-07-12_10-41-55,25,3380051.807923144,4.00E+02,138.60074913016345,"2022-07-12 15:39:40,543","2022-07-12 15:39:41,589","2022-07-12 16:09:02,896","2022-07-12 16:23:40,065","2022-07-12 16:33:50,846","2022-07-12 16:39:41,405","2022-07-12 16:40:22,333","2022-07-12 15:50:55,768","2022-07-12 16:23:14,234","2022-07-12 16:32:10,117","2022-07-12 16:39:39,316","2022-07-12 16:40:21,279","2022-07-12 16:41:13,353","2022-07-12 16:46:08,336"
49,0.0172515361894099,0.3688885531568505,290.9550029590568,100.0,0.0076706076316391,11.59323373748746,9.0,0.0196525596600954,0.3,300.0,100.0,0.0076706076316391,11.59323373748746,9.034535188481962,0.1537990196078433,0.0210784313725483,0.01704834605598,0.1121818181818183,0.2107709808642636,0.0381614414969454,0.0170675776387909,0.1139999999999999,0.3144805621367363,0.0437214661138735,1.0,36.03837910989232,1.8369348344793075,0.069385607563382,0.0107851281945085,14.68749919667511,2.223936790233564,1917964.6174430607,206992.18121324453,5.26324429859833e-07,5.730307383430887e-08,2022-07-12_10-41-55,25,3380051.807923144,4.00E+02,138.60074913016345,"2022-07-12 15:55:07,552","2022-07-12 15:55:08,599","2022-07-12 16:25:03,751","2022-07-12 16:41:01,085","2022-07-12 16:51:07,244","2022-07-12 16:57:00,177","2022-07-12 16:57:40,825","2022-07-12 16:06:15,243","2022-07-12 16:40:35,614","2022-07-12 16:49:28,112","2022-07-12 16:56:58,102","2022-07-12 16:57:39,773","2022-07-12 16:58:32,028","2022-07-12 17:03:25,888"
50,0.0102716393959214,0.0,224.7342252939372,100.0,0.0057536643071061,25.0,10.0,0.01,0.0,228.25900970293807,100.0,0.0057536643071061,25.0,10.49,0.1031862745098045,0.0177696078431377,0.2323155216284991,0.0,0.1072486151980672,0.0194180514685994,0.2533333333333333,0.0,0.0065559735026653,0.0037272115813961,1.0,8.020436626960302,1.056970572646194,0.0014464811483454,0.0009194214715654,918.5081296416498,497.13280795471553,171706.1804149798,86495.43517880219,6.975389026391643e-06,3.093765363727568e-06,2022-07-12_10-41-55,26,3380051.807923144,SF,120.71187716308599,"2022-07-12 16:10:30,428","2022-07-12 16:10:31,462","2022-07-12 16:43:11,204","2022-07-12 16:58:15,887","2022-07-12 17:08:16,795","2022-07-12 17:14:03,494","2022-07-12 17:14:44,252","2022-07-12 16:20:34,590","2022-07-12 16:57:50,428","2022-07-12 17:06:37,855","2022-07-12 17:14:01,437","2022-07-12 17:14:43,189","2022-07-12 17:15:35,441","2022-07-12 17:20:44,096"
51,0.0097947457703002,0.0,225.96046371602367,100.0,0.0057536643071061,25.0,10.0,0.01,0.0,228.25900970293807,100.0,0.0057536643071061,25.0,10.49,0.1072303921568621,0.0155637254901957,0.2533078880407119,0.0,0.1072486151980672,0.0194180514685994,0.2533333333333333,0.0,0.0063743124938224,0.002940893136257,1.0,8.331957537063998,0.6645403625898147,0.001406400262635,0.0007254539314457,906.9625197325132,513.9109731152618,165077.53331170534,74596.4767877269,7.360941280728633e-06,3.793610241763828e-06,2022-07-12_10-41-55,26,3380051.807923144,SF,120.71187716308599,"2022-07-12 16:31:04,236","2022-07-12 16:31:05,295","2022-07-12 17:00:26,930","2022-07-12 17:15:31,792","2022-07-12 17:25:38,172","2022-07-12 17:31:22,580","2022-07-12 17:32:03,558","2022-07-12 16:39:34,657","2022-07-12 17:15:06,103","2022-07-12 17:23:59,952","2022-07-12 17:31:20,495","2022-07-12 17:32:02,396","2022-07-12 17:32:54,791","2022-07-12 17:37:29,482"
52,0.0177273934923657,0.2994431012402655,268.69673082761005,88.94275348613074,0.0050115144056715,11.481924436040137,8.0,0.0180567784539662,0.293536857273939,273.7553122978113,88.94275348613074,0.0050115144056715,11.481924436040137,8.162053771884805,0.1893382352941177,0.0341911764705885,0.0414758269720101,0.1132727272727277,0.193656448412618,0.0350627453376214,0.0397368004856637,0.1115440057640968,0.9126970915976444,0.0592400081629906,1.0,60.70510438090953,3.2836215969721185,0.2013734705622258,0.0146132126634896,4.987730250156696,0.3765594434218862,3314942.5465482525,87821.10634071568,3.0183026859958505e-07,7.830201915790975e-09,2022-07-12_10-41-55,27,3380051.807923144,2.00E-01,81.8085001153322,"2022-07-12 16:48:27,366","2022-07-12 16:48:28,413","2022-07-12 17:17:43,531","2022-07-12 17:31:38,606","2022-07-12 17:41:44,848","2022-07-12 17:47:35,807","2022-07-12 17:48:16,653","2022-07-12 16:57:26,852","2022-07-12 17:31:12,724","2022-07-12 17:40:06,771","2022-07-12 17:47:33,727","2022-07-12 17:48:15,463","2022-07-12 17:49:08,185","2022-07-12 17:52:36,065"
53,0.0178150810150259,0.3022783490115598,266.91969654659005,88.94275348613074,0.0050115144056715,11.481924436040137,8.0,0.0180567784539662,0.293536857273939,273.7553122978113,88.94275348613074,0.0050115144056715,11.481924436040137,8.162053771884805,0.1879901960784308,0.0338235294117647,0.0388040712468193,0.1129090909090913,0.193656448412618,0.0350627453376214,0.0397368004856637,0.1115440057640968,0.7971268163439393,0.0388404009876802,1.0,56.93044404511954,1.8812252904479687,0.1758745535218175,0.0095810763227202,5.69939146843409,0.3104996991219537,3087610.331368896,70031.32563956449,3.240081593622141e-07,7.335416418149531e-09,2022-07-12_10-41-55,27,3380051.807923144,2.00E-01,81.8085001153322,"2022-07-12 17:04:43,868","2022-07-12 17:04:44,920","2022-07-12 17:34:29,955","2022-07-12 17:48:25,424","2022-07-12 17:58:35,654","2022-07-12 18:04:24,411","2022-07-12 18:05:05,240","2022-07-12 17:15:04,027","2022-07-12 17:47:59,298","2022-07-12 17:56:56,705","2022-07-12 18:04:22,353","2022-07-12 18:05:04,187","2022-07-12 18:05:56,373","2022-07-12 18:08:40,972"
54,0.0195391293329739,0.3153535984198562,280.91479194661696,89.10632966043885,0.0032889208115552,11.30768564497491,7.0,0.02,0.3,290.3813716144234,89.10632966043885,0.0032889208115552,11.30768564497491,7.398592861508042,0.192769607843137,0.0383578431372547,0.0118320610687023,0.1119090909090908,0.2144972303961344,0.0388361029371988,0.0126666666666667,0.1139999999999999,0.816911004969094,0.0118512955488896,1.0,63.45164775080698,0.9657293437059798,0.1802396498526617,0.0029234550697106,5.549339527690646,0.0902295911435717,2841251.360167769,70537.60576696233,3.521332934617899e-07,8.846994022440981e-09,2022-07-12_10-41-55,28,3380051.807923144,2.00E+01,48.66677207687508,"2022-07-12 17:22:26,963","2022-07-12 17:22:28,019","2022-07-12 17:53:46,169","2022-07-12 18:07:30,314","2022-07-12 18:17:34,945","2022-07-12 18:23:26,339","2022-07-12 18:24:07,122","2022-07-12 17:32:30,869","2022-07-12 18:06:55,833","2022-07-12 18:15:57,921","2022-07-12 18:23:24,270","2022-07-12 18:24:06,069","2022-07-12 18:24:58,072","2022-07-12 18:29:39,930"
55,0.0200407570654601,0.3066312305284787,280.7337603196239,89.10632966043885,0.0032889208115552,11.30768564497491,7.0,0.02,0.3,290.3813716144234,89.10632966043885,0.0032889208115552,11.30768564497491,7.398592861508042,0.2113970588235287,0.0367647058823532,0.0094147582697201,0.1139090909090906,0.2144972303961344,0.0388361029371988,0.0126666666666667,0.1139999999999999,0.9422969527759212,0.0149791263646498,1.0,72.13700746457852,0.9205301335703736,0.2079042536977301,0.003695022432773,4.811127743702427,0.0859086327730144,2882670.995344708,74964.69064427746,3.470861256247522e-07,8.923275979748961e-09,2022-07-12_10-41-55,28,3380051.807923144,2.00E+01,48.66677207687508,"2022-07-12 17:38:42,153","2022-07-12 17:38:43,209","2022-07-12 18:09:58,219","2022-07-12 18:23:33,905","2022-07-12 18:33:43,946","2022-07-12 18:39:36,129","2022-07-12 18:40:17,562","2022-07-12 17:51:02,079","2022-07-12 18:23:08,536","2022-07-12 18:32:03,074","2022-07-12 18:39:34,077","2022-07-12 18:40:16,458","2022-07-12 18:41:08,811","2022-07-12 18:47:22,842"
56,0.0216006291109218,0.2424764593780779,288.21943447534346,100.0,0.002,10.0,4.0,0.02,0.3,300.0,100.0,0.002,10.0,3.858478499595851,0.2137254901960782,0.0378676470588234,0.0131043256997455,0.0847272727272726,0.2144972303961344,0.0388361029371988,0.0126666666666667,0.1139999999999999,1.1797832752598494,0.02961815429982,1.0,80.84677618047819,2.1938817556122725,0.2603021909870178,0.0073061500311155,3.8441493549236143,0.1096032837924339,3219724.8653199268,28724.6577961022,3.1060524950162813e-07,2.760962498705018e-09,2022-07-12_10-41-55,29,3380051.807923144,4.00E+02,15.433913998383407,"2022-07-12 17:55:13,155","2022-07-12 17:55:14,200","2022-07-12 18:24:57,335","2022-07-12 18:37:22,180","2022-07-12 18:47:54,102","2022-07-12 18:53:53,366","2022-07-12 18:54:34,047","2022-07-12 18:05:07,747","2022-07-12 18:36:56,345","2022-07-12 18:45:50,855","2022-07-12 18:53:51,295","2022-07-12 18:54:32,980","2022-07-12 18:55:25,279","2022-07-12 19:02:14,194"
57,0.0172225368943649,0.3840832516051042,290.99434012043224,100.0,0.002,10.0,4.0,0.02,0.3,300.0,100.0,0.002,10.0,3.858478499595851,0.1231617647058821,0.0392156862745093,0.0118320610687024,0.1086363636363635,0.2144972303961344,0.0388361029371988,0.0126666666666667,0.1139999999999999,0.545317666462011,0.0446422349331133,1.0,55.57717304753335,1.118748420805844,0.1203164906136892,0.0110122616974689,8.366619886921345,0.756510408900501,2163118.2706026533,165254.90121124254,4.644951948094317e-07,3.6085983429157264e-08,2022-07-12_10-41-55,29,3380051.807923144,4.00E+02,15.433913998383407,"2022-07-12 18:11:25,886","2022-07-12 18:11:26,924","2022-07-12 18:44:23,590","2022-07-12 18:58:09,439","2022-07-12 19:08:11,703","2022-07-12 19:14:06,978","2022-07-12 19:14:47,886","2022-07-12 18:20:57,182","2022-07-12 18:57:43,495","2022-07-12 19:06:34,686","2022-07-12 19:14:04,936","2022-07-12 19:14:46,829","2022-07-12 19:15:38,978","2022-07-12 19:20:34,905"
58,0.0117233715391091,0.2313139460344282,294.8166569059517,86.5373582174474,0.008,25.0,1.0,0.0115957490556126,0.2184936379987952,300.0,86.5373582174474,0.008,25.0,0.51,0.1209558823529417,0.0221813725490196,0.1384223918575069,0.084727272727273,0.1243628028398754,0.0225166851978849,0.1500929295226973,0.0830275824395421,0.0,0.0,0.0,0.0,0.0,0.0,0.0,0.0,0.0,0.0,0.0,0.0,0.0,2022-07-12_10-41-55,30,3380051.807923144,SF,8.16,"2022-07-12 18:31:12,195","2022-07-12 18:31:13,252","2022-07-12 19:03:29,942","2022-07-12 19:13:26,619","2022-07-12 19:23:37,386","2022-07-12 19:29:34,667","2022-07-12 19:30:15,740","2022-07-12 18:43:05,781","2022-07-12 19:13:00,759","2022-07-12 19:21:59,033","2022-07-12 19:29:32,593","2022-07-12 19:30:14,675","2022-07-12 19:31:06,987","2022-07-12 19:35:07,040"
59,0.0114489751061178,0.2167461311014334,295.8185173164936,86.5373582174474,0.008,25.0,1.0,0.0115957490556126,0.2184936379987952,300.0,86.5373582174474,0.008,25.0,0.51,0.1216911764705881,0.0215686274509807,0.1507633587786266,0.0813636363636368,0.1243628028398754,0.0225166851978849,0.1500929295226973,0.0830275824395421,0.0,0.0,0.0,0.0,0.0,0.0,0.0,0.0,0.0,0.0,0.0,0.0,0.0,2022-07-12_10-41-55,30,3380051.807923144,SF,8.16,"2022-07-12 18:47:42,533","2022-07-12 18:47:43,558","2022-07-12 19:17:38,173","2022-07-12 19:27:48,031","2022-07-12 19:39:52,166","2022-07-12 19:45:45,530","2022-07-12 19:46:27,040","2022-07-12 19:00:41,323","2022-07-12 19:27:22,060","2022-07-12 19:36:17,665","2022-07-12 19:45:43,478","2022-07-12 19:46:25,969","2022-07-12 19:47:18,241","2022-07-12 19:50:31,169"
60,0.0181785659993159,0.2821369701712015,265.163998686498,91.8404924487766,0.0047123682811995,10.323450980386571,7.0,0.0190315836568095,0.260698480569721,271.1760906378463,91.8404924487766,0.0047123682811995,10.323450980386571,7.37948206151993,0.1718137254901957,0.0355392156862744,0.0382951653944026,0.0965454545454543,0.2041110992218994,0.0369556270976883,0.0398678510639181,0.099065422616494,0.864403271118916,0.0240658038412002,1.0,60.9618478982775,0.5530698845507466,0.1907181344972372,0.0059365067688999,5.247392141090069,0.1627719118393407,3128863.3938261555,107433.08126836456,3.199099791655374e-07,1.1111661053007537e-08,2022-07-12_10-41-55,31,3380051.807923144,2.00E-01,69.54967439677444,"2022-07-12 19:04:55,942","2022-07-12 19:04:56,989","2022-07-12 19:36:19,781","2022-07-12 19:50:51,162","2022-07-12 20:01:00,485","2022-07-12 20:06:53,738","2022-07-12 20:07:33,943","2022-07-12 19:16:16,943","2022-07-12 19:50:24,123","2022-07-12 19:59:23,106","2022-07-12 20:06:51,647","2022-07-12 20:07:32,936","2022-07-12 20:08:24,923","2022-07-12 20:11:32,154"
61,0.0175776221132781,0.2995650212912107,263.49294503494485,91.8404924487766,0.0047123682811995,10.323450980386571,7.0,0.0190315836568095,0.260698480569721,271.1760906378463,91.8404924487766,0.0047123682811995,10.323450980386571,7.37948206151993,0.1821078431372549,0.0099264705882361,0.0375318066157761,0.0981818181818186,0.2041110992218994,0.0369556270976883,0.0398678510639181,0.099065422616494,1.5460374287602463,0.0763246931042527,1.0,80.85493972634043,1.3193553293454612,0.3411108959529793,0.0188276302855883,2.9386125466994413,0.1589969686917501,4217335.97518334,182514.32290626864,2.3747285549924895e-07,1.029537786704587e-08,2022-07-12_10-41-55,31,4217335.97518334,2.00E-01,69.54967439677444,"2022-07-12 19:21:53,386","2022-07-12 19:21:54,434","2022-07-12 19:52:15,825","2022-07-12 20:05:24,688","2022-07-12 20:15:36,897","2022-07-12 20:21:32,454","2022-07-12 20:22:13,291","2022-07-12 19:33:34,028","2022-07-12 20:04:59,075","2022-07-12 20:13:56,089","2022-07-12 20:21:30,389","2022-07-12 20:22:12,208","2022-07-12 20:23:04,775","2022-07-12 20:29:50,258"
62,0.019386541663621,0.2139236270515749,280.8293280904137,92.86469704225355,0.0065910923237609,10.0,5.0,0.02,0.1995695860897999,289.00458265597405,92.86469704225355,0.0065910923237609,10.0,4.516529134842899,0.1868872549019606,0.0388480392156866,0.0488549618320607,0.0747272727272721,0.2144972303961344,0.0388361029371988,0.0508302239525427,0.0758364427141239,0.5068910888743663,0.0481577881036576,1.0,44.55434524702203,2.233823761338102,0.1118382196058268,0.0118794716743754,9.022067407823693,0.951712967924067,2505372.6308713155,158546.07435215154,4.00377823016726e-07,2.443336077052986e-08,2022-07-12_10-41-55,32,4217335.97518334,2.00E+01,59.53772102141098,"2022-07-12 19:37:46,742","2022-07-12 19:37:47,794","2022-07-12 20:06:48,957","2022-07-12 20:18:15,295","2022-07-12 20:30:23,401","2022-07-12 20:36:14,384","2022-07-12 20:36:54,969","2022-07-12 19:48:57,868","2022-07-12 20:17:49,011","2022-07-12 20:26:38,182","2022-07-12 20:36:12,316","2022-07-12 20:36:53,894","2022-07-12 20:37:46,211","2022-07-12 20:44:58,084"
63,0.0170805359412751,0.2621627657528622,281.7305235564306,92.86469704225355,0.0065910923237609,10.0,5.0,0.02,0.1995695860897999,289.00458265597405,92.86469704225355,0.0065910923237609,10.0,4.516529134842899,0.1220588235294114,0.0352941176470587,0.0465648854961831,0.0724545454545457,0.2144972303961344,0.0388361029371988,0.0508302239525427,0.0758364427141239,0.2070058403056292,0.0338490576458185,1.0,34.55710371318594,1.1719822256824066,0.0456728578109364,0.0083498212302085,22.47028103999093,3.9641555250637786,1317075.7585892207,199868.4195275457,7.73304102630992e-07,1.1628318422735585e-07,2022-07-12_10-41-55,32,4217335.97518334,2.00E+01,59.53772102141098,"2022-07-12 19:53:43,740","2022-07-12 19:53:44,786","2022-07-12 20:26:52,620","2022-07-12 20:40:02,962","2022-07-12 20:50:02,141","2022-07-12 20:55:51,020","2022-07-12 20:56:31,742","2022-07-12 20:03:56,640","2022-07-12 20:39:37,056","2022-07-12 20:48:26,162","2022-07-12 20:55:48,966","2022-07-12 20:56:30,696","2022-07-12 20:57:22,881","2022-07-12 21:02:27,935"
64,0.020260235877927,0.2929046368966647,297.20809194152883,65.0,0.008,10.0,1.0,0.02,0.3,300.0,65.0,0.008,10.0,0.51,0.2003676470588235,0.0377450980392164,0.0111959287531805,0.1032727272727272,0.2144972303961344,0.0388361029371988,0.0126666666666667,0.1139999999999999,0.5138518187801016,0.0601867901624027,1.0,46.82928057245694,3.100686251913144,0.1133740044260793,0.0148467630483124,8.945195860402219,1.1967406393015412,2412714.033584644,160262.31741817566,4.159399614723653e-07,2.7666214669026243e-08,2022-07-12_10-41-55,33,4217335.97518334,4.00E+02,8.16,"2022-07-12 20:13:06,854","2022-07-12 20:13:07,897","2022-07-12 20:46:13,807","2022-07-12 20:56:23,592","2022-07-12 21:06:32,835","2022-07-12 21:12:23,519","2022-07-12 21:13:04,344","2022-07-12 20:25:35,708","2022-07-12 20:55:57,970","2022-07-12 21:04:54,531","2022-07-12 21:12:21,435","2022-07-12 21:13:03,289","2022-07-12 21:13:55,533","2022-07-12 21:16:44,559"
65,0.0199180279646611,0.3122372046570992,293.87676261063035,65.0,0.008,10.0,1.0,0.02,0.3,300.0,65.0,0.008,10.0,0.51,0.2046568627450978,0.0363970588235294,0.0086513994910937,0.1133636363636365,0.2144972303961344,0.0388361029371988,0.0126666666666667,0.1139999999999999,0.6303528250795206,0.0432401540152911,1.0,51.23792187990973,1.2257766771955407,0.1390782738693394,0.0106663990404756,7.224261692958524,0.5566711812734505,2712410.1761960043,160245.70323110514,3.6972632348990884e-07,2.225177612643173e-08,2022-07-12_10-41-55,33,4217335.97518334,4.00E+02,8.16,"2022-07-12 20:30:11,764","2022-07-12 20:30:12,790","2022-07-12 20:57:46,071","2022-07-12 21:06:41,063","2022-07-12 21:16:51,572","2022-07-12 21:22:40,979","2022-07-12 21:23:21,546","2022-07-12 20:43:25,077","2022-07-12 21:06:01,749","2022-07-12 21:15:06,790","2022-07-12 21:22:38,897","2022-07-12 21:23:20,490","2022-07-12 21:24:12,723","2022-07-12 21:26:56,657"
66,0.0100277717900773,0.0,291.8914275212646,65.0,0.002,25.0,10.0,0.01,0.0,300.0,65.0,0.002,25.0,10.49,0.1071078431372545,0.0176470588235296,0.2484732824427481,0.0,0.1072486151980672,0.0194180514685994,0.2533333333333333,0.0,0.0,0.0,0.0,0.0,0.0,0.0,0.0,0.0,0.0,0.0,0.0,0.0,0.0,2022-07-12_10-41-55,34,4217335.97518334,SF,41.96000000000001,"2022-07-12 22:04:19,227","2022-07-12 22:04:20,271","2022-07-12 22:16:22,245","2022-07-12 22:34:21,787","2022-07-12 22:44:29,377","2022-07-12 22:50:14,487","2022-07-12 22:50:55,331","2022-07-12 22:15:00,141","2022-07-12 22:34:01,548","2022-07-12 22:42:51,066","2022-07-12 22:50:12,443","2022-07-12 22:50:54,267","2022-07-12 22:51:46,479","2022-07-12 22:54:34,831"
67,0.0100149963282186,0.0,291.21745633680763,65.0,0.002,25.0,10.0,0.01,0.0,300.0,65.0,0.002,25.0,10.49,0.1022058823529419,0.0189950980392154,0.2418575063613227,0.0,0.1072486151980672,0.0194180514685994,0.2533333333333333,0.0,0.0,0.0,0.0,0.0,0.0,0.0,0.0,0.0,0.0,0.0,0.0,0.0,0.0,2022-07-12_10-41-55,34,4217335.97518334,SF,41.96000000000001,"2022-07-12 22:15:00,670","2022-07-12 22:17:49,605","2022-07-12 22:40:47,610","2022-07-12 22:59:34,530","2022-07-12 23:09:33,814","2022-07-12 23:15:22,720","2022-07-12 23:16:03,469","2022-07-12 22:28:57,884","2022-07-12 22:59:07,811","2022-07-12 23:08:01,514","2022-07-12 23:15:20,646","2022-07-12 23:16:02,415","2022-07-12 23:16:54,667","2022-07-12 23:19:47,848"
68,0.0199571626652374,0.2971942171279649,246.0339176091828,100.0,0.002,10.0,5.0,0.02,0.3,254.0296047951888,100.0,0.002,10.0,4.931744157633027,0.2128676470588232,0.0394607843137255,0.0142493638676846,0.1127272727272724,0.2144972303961344,0.0388361029371988,0.0126666666666667,0.1139999999999999,1.2107779810364625,0.048032829805717,1.0,75.07433290127689,0.969526847740063,0.2671407264975957,0.0118486471988479,3.749366826693669,0.1697504626305856,3557884.6489400053,137630.29382480145,2.814047020447404e-07,1.0951600006963545e-08,2022-07-12_10-41-55,35,4217335.97518334,2.00E+01,19.72697663053211,"2022-07-12 22:15:00,537","2022-07-12 22:28:58,262","2022-07-12 23:09:39,969","2022-07-12 23:22:47,301","2022-07-12 23:32:45,124","2022-07-12 23:38:43,146","2022-07-12 23:39:23,763","2022-07-12 22:39:21,801","2022-07-12 23:22:21,560","2022-07-12 23:31:12,093","2022-07-12 23:38:41,096","2022-07-12 23:39:22,709","2022-07-12 23:40:14,875","2022-07-12 23:43:07,801"
69,0.0198330935997909,0.3046648096791037,246.43888611801063,100.0,0.002,10.0,5.0,0.02,0.3,254.0296047951888,100.0,0.002,10.0,4.931744157633027,0.2121323529411768,0.0360294117647057,0.0128498727735368,0.1143636363636358,0.2144972303961344,0.0388361029371988,0.0126666666666667,0.1139999999999999,1.3681011928835431,0.0568013301090744,1.0,81.04572179314137,0.4737867357926339,0.301851827761419,0.0140116441943967,3.318364758422696,0.1476674646770129,3723917.347666197,155060.33002272982,2.688946118861496e-07,1.0817569593856974e-08,2022-07-12_10-41-55,35,4217335.97518334,2.00E+01,19.72697663053211,"2022-07-12 22:15:01,037","2022-07-12 22:42:15,978","2022-07-12 23:32:51,478","2022-07-12 23:45:59,791","2022-07-12 23:56:05,601","2022-07-13 00:01:58,707","2022-07-13 00:02:39,331","2022-07-12 22:51:45,588","2022-07-12 23:45:33,319","2022-07-12 23:54:31,958","2022-07-13 00:01:56,636","2022-07-13 00:02:38,273","2022-07-13 00:03:30,490","2022-07-13 00:06:23,144"
70,0.0199918370765327,0.3085664859234892,248.4899298659752,100.0,0.002,10.0,5.0,0.02,0.3,256.01520719309394,100.0,0.002,10.0,4.879999673988825,0.2096813725490196,0.0375000000000002,0.0092875318066156,0.1144545454545451,0.2144972303961344,0.0388361029371988,0.0126666666666667,0.1139999999999999,1.2259629399059304,0.0400362812413018,1.0,71.64548036821208,0.4529707487802583,0.2704910690110541,0.0098760737916294,3.70089621338492,0.134142999000244,3775140.90403556,126286.60222335505,2.6512459546217413e-07,8.739119097055422e-09,2022-07-12_10-41-55,36,4217335.97518334,2.00E+01,19.5199986959553,"2022-07-12 22:56:25,855","2022-07-12 22:56:26,907","2022-07-12 23:56:12,365","2022-07-13 00:09:20,605","2022-07-13 00:19:18,824","2022-07-13 00:25:17,512","2022-07-13 00:25:58,176","2022-07-12 23:08:01,974","2022-07-13 00:08:54,628","2022-07-13 00:17:46,002","2022-07-13 00:25:15,450","2022-07-13 00:25:57,128","2022-07-13 00:26:49,250","2022-07-13 00:29:42,303"
71,0.019993858787567,0.2964416120590277,249.44217120336663,100.0,0.002,10.0,5.0,0.02,0.3,256.01520719309394,100.0,0.002,10.0,4.879999673988825,0.211029411764706,0.0381127450980385,0.0138676844783708,0.1108181818181815,0.2144972303961344,0.0388361029371988,0.0126666666666667,0.1139999999999999,1.2506587844004522,0.036971158947846,1.0,72.2281942718599,0.8487637494472487,0.2759398514823795,0.0091199752477089,3.627109390275973,0.1184294610176618,3819649.612858636,82286.43763169191,2.619006650717393e-07,5.602045335879865e-09,2022-07-12_10-41-55,36,4217335.97518334,2.00E+01,19.5199986959553,"2022-07-12 23:21:02,591","2022-07-12 23:21:03,638","2022-07-13 00:19:24,836","2022-07-13 00:32:35,918","2022-07-13 00:42:34,370","2022-07-13 00:48:25,776","2022-07-13 00:49:06,089","2022-07-12 23:31:09,209","2022-07-13 00:32:09,973","2022-07-13 00:41:01,718","2022-07-13 00:48:23,700","2022-07-13 00:49:05,043","2022-07-13 00:49:57,140","2022-07-13 00:52:47,913"
72,0.0198680899578243,0.0,215.74727325027155,65.0,0.002,10.0,1.0,0.02,0.0,220.0,65.0,0.002,10.0,0.51,0.2079656862745095,0.0360294117647057,0.1244274809160304,0.0,0.2144972303961344,0.0388361029371988,0.1266666666666667,0.0,0.0955446922069218,0.0051230261660705,1.0,60.97319522702603,1.8970534400089945,0.0210805605064745,0.0012637383614032,47.56704911315424,2.711892681307149,345562.8694024337,12425.1178972423,2.8967204558083963e-06,1.0053667307467626e-07,2022-07-12_10-41-55,37,4217335.97518334,4.00E+02,2.04,"2022-07-12 23:44:38,766","2022-07-12 23:44:39,807","2022-07-13 00:42:40,474","2022-07-13 00:53:02,801","2022-07-13 01:03:18,839","2022-07-13 01:09:07,932","2022-07-13 01:09:48,673","2022-07-12 23:54:43,263","2022-07-13 00:52:36,128","2022-07-13 01:01:36,480","2022-07-13 01:09:05,869","2022-07-13 01:09:47,624","2022-07-13 01:10:39,957","2022-07-13 01:13:33,423"
73,0.0299378389907976,0.0,216.62261662847368,65.0,0.002,10.0,1.0,0.02,0.0,220.0,65.0,0.002,10.0,0.51,0.2089460784313721,0.0361519607843132,0.0005089058524178,0.0,0.2144972303961344,0.0388361029371988,0.1266666666666667,0.0,0.077714872516064,0.0051863598264241,1.0,50.26735791234611,1.3495268505155913,0.0171466675383685,0.0012793613884115,58.56994256425819,4.189539451766667,340892.5519047397,19153.89620145633,2.940689125914108e-06,1.6057794729283746e-07,2022-07-12_10-41-55,37,4217335.97518334,4.00E+02,2.04,"2022-07-13 00:07:36,644","2022-07-13 00:07:37,685","2022-07-13 00:54:29,104","2022-07-13 01:04:50,336","2022-07-13 01:15:01,082","2022-07-13 01:20:50,996","2022-07-13 01:21:31,798","2022-07-13 00:18:01,625","2022-07-13 01:04:24,835","2022-07-13 01:13:20,597","2022-07-13 01:20:48,923","2022-07-13 01:21:30,722","2022-07-13 01:22:23,041","2022-07-13 01:27:33,055"
74,0.0098018786330631,0.0,268.7152563707916,100.0,0.002,25.0,1.0,0.01,0.0,272.2054376647453,100.0,0.002,25.0,0.51,0.1050245098039211,0.0165441176470589,0.2505089058524165,0.0,0.1072486151980672,0.0194180514685994,0.2533333333333333,0.0,0.0,0.0,0.0,0.0,0.0,0.0,0.0,0.0,0.0,0.0,0.0,0.0,0.0,2022-07-12_10-41-55,38,4217335.97518334,SF,2.04,"2022-07-13 00:31:15,187","2022-07-13 00:31:16,240","2022-07-13 01:06:14,291","2022-07-13 01:17:51,488","2022-07-13 01:28:02,690","2022-07-13 01:33:45,248","2022-07-13 01:34:26,126","2022-07-13 00:41:12,103","2022-07-13 01:17:25,448","2022-07-13 01:26:22,676","2022-07-13 01:33:43,105","2022-07-13 01:34:25,058","2022-07-13 01:35:17,356","2022-07-13 01:45:20,248"
75,0.010183026832937,0.0,262.6135020424136,100.0,0.002,25.0,1.0,0.01,0.0,272.2054376647453,100.0,0.002,25.0,0.51,0.1117647058823526,0.019117647058823,0.2547073791348602,0.0,0.1072486151980672,0.0194180514685994,0.2533333333333333,0.0,0.0,0.0,0.0,0.0,0.0,0.0,0.0,0.0,0.0,0.0,0.0,0.0,0.0,2022-07-12_10-41-55,38,4217335.97518334,SF,2.04,"2022-07-13 00:55:56,374","2022-07-13 00:55:57,415","2022-07-13 01:24:30,302","2022-07-13 01:34:52,462","2022-07-13 01:45:46,651","2022-07-13 01:51:31,671","2022-07-13 01:52:13,048","2022-07-13 01:04:04,019","2022-07-13 01:34:26,540","2022-07-13 01:43:18,081","2022-07-13 01:51:29,616","2022-07-13 01:52:11,959","2022-07-13 01:53:04,439","2022-07-13 02:01:50,425"
76,0.0188986080886568,0.3085481362510224,251.38805954869747,98.39781135210038,0.0029209543650254,10.0,6.0,0.0193994205040061,0.3,258.92070290811165,98.39781135210038,0.0029209543650254,10.0,5.904139585482113,0.2050245098039216,0.0373774509803921,0.0236641221374042,0.1187272727272729,0.2080560984699651,0.0376698945807794,0.0202740069492554,0.1139999999999999,1.2915541957696024,0.0362907637191131,1.0,69.80043736788357,1.6842343708560128,0.2849628351133015,0.0089521366453687,3.511946262944273,0.1081326528245098,4082025.240962225,37207.59939264645,2.449926837553386e-07,2.228067811115554e-09,2022-07-12_10-41-55,39,4217335.97518334,2.00E-01,34.491444587866475,"2022-07-13 01:14:49,356","2022-07-13 01:14:50,377","2022-07-13 01:42:17,172","2022-07-13 01:55:20,602","2022-07-13 02:06:37,268","2022-07-13 02:12:25,111","2022-07-13 02:13:05,713","2022-07-13 01:23:08,864","2022-07-13 01:54:54,766","2022-07-13 02:03:43,295","2022-07-13 02:12:23,015","2022-07-13 02:13:04,651","2022-07-13 02:13:56,794","2022-07-13 02:16:55,579"
77,0.0195332406987602,0.3023326765495766,252.8073765630608,98.39781135210038,0.0029209543650254,10.0,6.0,0.0193994205040061,0.3,258.92070290811165,98.39781135210038,0.0029209543650254,10.0,5.904139585482113,0.2068627450980393,0.0368872549019602,0.0174300254452926,0.1131818181818184,0.2080560984699651,0.0376698945807794,0.0202740069492554,0.1139999999999999,1.2776543004046172,0.0342262688085099,1.0,71.83536444496815,1.842721495922496,0.2818960233573889,0.0084428709631573,3.549922261092624,0.1049709959652691,3924347.074167625,71805.7279620755,2.54887051029706e-07,4.6178036292619756e-09,2022-07-12_10-41-55,39,4217335.97518334,2.00E-01,34.491444587866475,"2022-07-13 01:27:51,070","2022-07-13 01:27:52,091","2022-07-13 02:03:06,657","2022-07-13 02:16:09,630","2022-07-13 02:26:17,076","2022-07-13 02:32:12,362","2022-07-13 02:32:52,926","2022-07-13 01:40:58,129","2022-07-13 02:15:44,138","2022-07-13 02:24:39,476","2022-07-13 02:32:10,279","2022-07-13 02:32:51,867","2022-07-13 02:33:44,136","2022-07-13 02:36:30,500"
78,0.0202403719555545,0.2990941434565095,253.4431696721404,100.0,0.002,10.0,9.0,0.02,0.3,262.3994757953929,100.0,0.002,10.0,8.787855310427167,0.2073529411764706,0.0381127450980391,0.0095419847328242,0.1088181818181817,0.2144972303961344,0.0388361029371988,0.0126666666666667,0.1139999999999999,1.3508302076505956,0.0162392378151533,1.0,79.19659701988174,0.7923465343570212,0.2980412335693201,0.0040058643312961,3.355723708111737,0.0449454922787673,3763456.060757267,50366.92559711536,2.6575104814368325e-07,3.534080234504102e-09,2022-07-12_10-41-55,40,4217335.97518334,2.00E+01,35.151421241708675,"2022-07-13 01:47:29,814","2022-07-13 01:47:30,867","2022-07-13 02:18:10,268","2022-07-13 02:35:18,136","2022-07-13 02:45:30,067","2022-07-13 02:51:20,779","2022-07-13 02:52:01,384","2022-07-13 02:00:15,097","2022-07-13 02:33:44,207","2022-07-13 02:43:51,512","2022-07-13 02:51:18,728","2022-07-13 02:52:00,333","2022-07-13 02:52:52,547","2022-07-13 02:55:39,400"
79,0.0139067540589215,0.4797283869304333,254.1650994795776,100.0,0.002,10.0,9.0,0.02,0.3,262.3994757953929,100.0,0.002,10.0,8.787855310427167,0.072181372549019,0.0370098039215689,0.0133587786259541,0.1130000000000002,0.2144972303961344,0.0388361029371988,0.0126666666666667,0.1139999999999999,0.0667325681552344,0.0131146420385991,1.0,24.60998635094409,0.5447013646386956,0.0147235802246578,0.0032350949815587,70.13825571281534,12.74585748071904,597610.8277532503,126482.3501384676,1.7236342446602124e-06,2.99048274496506e-07,2022-07-12_10-41-55,40,4217335.97518334,2.00E+01,35.151421241708675,"2022-07-13 02:04:33,457","2022-07-13 02:04:34,514","2022-07-13 02:37:45,424","2022-07-13 02:54:26,564","2022-07-13 03:04:29,218","2022-07-13 03:10:25,707","2022-07-13 03:11:06,312","2022-07-13 02:15:20,934","2022-07-13 02:53:23,523","2022-07-13 03:02:51,434","2022-07-13 03:10:23,645","2022-07-13 03:11:05,267","2022-07-13 03:11:57,478","2022-07-13 03:17:32,242"
80,0.0248884160800817,0.0,289.3363563051661,100.0,0.008,25.0,10.0,0.02,0.0,300.0,100.0,0.008,25.0,10.49,0.210294117647059,0.0381127450980391,0.0510178117048343,0.0,0.2144972303961344,0.0388361029371988,0.1266666666666667,0.0,0.0,0.0,0.0,0.0,0.0,0.0,0.0,0.0,0.0,0.0,0.0,0.0,0.0,2022-07-12_10-41-55,41,4217335.97518334,4.00E+02,167.84000000000003,"2022-07-13 02:19:37,186","2022-07-13 02:19:38,226","2022-07-13 02:56:54,029","2022-07-13 03:12:20,775","2022-07-13 03:22:23,388","2022-07-13 03:28:12,326","2022-07-13 03:28:53,277","2022-07-13 02:30:13,106","2022-07-13 03:11:55,336","2022-07-13 03:20:45,840","2022-07-13 03:28:10,234","2022-07-13 03:28:52,208","2022-07-13 03:29:44,328","2022-07-13 03:35:12,103"
81,0.0197216520322578,0.0,287.6767386724053,100.0,0.008,25.0,10.0,0.02,0.0,300.0,100.0,0.008,25.0,10.49,0.209436274509804,0.0344362745098042,0.1270992366412217,0.0,0.2144972303961344,0.0388361029371988,0.1266666666666667,0.0,0.0,0.0,0.0,0.0,0.0,0.0,0.0,0.0,0.0,0.0,0.0,0.0,0.0,2022-07-12_10-41-55,41,4217335.97518334,4.00E+02,167.84000000000003,"2022-07-13 02:39:12,220","2022-07-13 02:39:13,256","2022-07-13 03:14:31,855","2022-07-13 03:29:44,189","2022-07-13 03:39:52,710","2022-07-13 03:45:36,584","2022-07-13 03:46:17,512","2022-07-13 02:50:48,768","2022-07-13 03:29:18,291","2022-07-13 03:38:13,968","2022-07-13 03:45:34,521","2022-07-13 03:46:16,451","2022-07-13 03:47:08,752","2022-07-13 03:51:33,903"
82,0.020053205015028,0.2970818876955158,223.8219676618457,89.05679175610304,0.002,10.0,1.0,0.02,0.3,231.17265898425865,89.05679175610304,0.002,10.0,0.51,0.2132352941176464,0.0383578431372547,0.0129770992366409,0.1118181818181824,0.2144972303961344,0.0388361029371988,0.0126666666666667,0.1139999999999999,0.3782538377375491,0.015953327037521,1.0,87.02837637829576,1.4901985749716558,0.0834562624992678,0.003935336403872,12.003914137916023,0.5726004049077275,958669.6225753308,33061.99731813986,1.0441258694177565e-06,3.6751171076599096e-08,2022-07-12_10-41-55,42,4217335.97518334,SF,2.04,"2022-07-13 02:58:21,038","2022-07-13 02:58:22,072","2022-07-13 03:32:12,040","2022-07-13 03:42:30,017","2022-07-13 03:52:34,873","2022-07-13 03:58:42,522","2022-07-13 03:59:23,745","2022-07-13 03:09:26,107","2022-07-13 03:42:03,894","2022-07-13 03:50:54,071","2022-07-13 03:58:40,413","2022-07-13 03:59:22,674","2022-07-13 04:00:15,244","2022-07-13 04:08:34,083"
