Repository: nmnum/llm_af_evo

# sdl-adaptive

A simulation benchmark for evaluating LLM-based optimisation strategy selection in self-driving laboratory (SDL) campaigns.

## Research question

> Given an experiment campaign that is already running, how should an autonomous system decide which optimisation strategy to use, and when to switch?

Rather than proposing new optimisation algorithms, this project systematises and automates the strategy-level decisions that are currently made heuristically during SDL campaigns. Three approaches are evaluated, each representing a different level of autonomy given to a language model controller.

---

File: sdl_adaptive/data/coatings_2022.csv (part 3 of 4)
sample,concentration_realized,DMSO_content_realized,combustion_temp_realized,air_flow_rate_realized,spray_flow_rate_realized,spray_height_realized,num_passes_realized,concentration_requested,DMSO_content_requested,combustion_temp_requested,air_flow_rate_requested,spray_flow_rate_requested,spray_height_requested,num_passes_requested,Pd_ACN_robot_realized,acac_ACN_robot_realized,ACN_robot_realized,DMSO_robot_realized,Pd_ACN_robot_requested,acac_ACN_robot_requested,ACN_robot_requested,DMSO_robot_requested,conductance_mean,conductance_std,conductive_fraction,thickness_avg,thickness_std,sheet_conductance_avg,sheet_conductance_std,sheet_resistance_avg,sheet_resistance_std,conductivity_avg,conductivity_std,resistivity_avg,resistivity_std,campaign_ID,exp_num,running_best_conductivity,beta,nozzle_speed,SAMPLE_START,MIX_CHEMICALS_START,SPRAY_COAT_START,XRF_START,MICROSCOPE_START,CONDUCTIVITY_START,FLIR_CAMERA_START,MIX_CHEMICALS_FINISH,SPRAY_COAT_FINISH,XRF_FINISH,MICROSCOPE_FINISH,CONDUCTIVITY_FINISH,FLIR_CAMERA_FINISH,SAMPLE_FINISH
83,0.0200988601479816,0.2993885656749647,225.0144130475653,89.05679175610304,0.002,10.0,1.0,0.02,0.3,231.17265898425865,89.05679175610304,0.002,10.0,0.51,0.2101715686274509,0.0345588235294123,0.0111959287531805,0.1093636363636362,0.2144972303961344,0.0388361029371988,0.0126666666666667,0.1139999999999999,0.3854379598934626,0.0100907841692492,1.0,83.67911841738795,1.400572340601461,0.0850413356027077,0.0024891754673784,11.767116708938127,0.3473104148412301,1016418.9316066484,30515.053212789146,9.84585535728411e-07,3.0779429227438995e-08,2022-07-12_10-41-55,42,4217335.97518334,SF,2.04,"2022-07-13 03:18:50,621","2022-07-13 03:18:51,661","2022-07-13 03:52:41,319","2022-07-13 04:03:03,492","2022-07-13 04:13:19,029","2022-07-13 04:19:26,434","2022-07-13 04:20:08,050","2022-07-13 03:30:52,326","2022-07-13 04:02:37,566","2022-07-13 04:11:35,012","2022-07-13 04:19:24,377","2022-07-13 04:20:06,999","2022-07-13 04:20:59,168","2022-07-13 04:23:45,875"
84,0.018853959731765,0.2993412245639456,253.181997241516,98.14449363469969,0.0029537926405689,10.0,7.0,0.0188987820946647,0.3,261.5267367973792,98.14449363469969,0.0029537926405689,10.0,7.045582342005757,0.198774509803922,0.0371323529411759,0.0270992366412214,0.1123636363636364,0.2026868208582818,0.0366977523408044,0.0266154268009137,0.1139999999999999,1.1627536979544402,0.0303014509062601,1.0,71.65266428857088,0.3077574774574686,0.2565448599778929,0.0074747043397962,3.90065636074784,0.1159717894232612,3580182.281423238,93716.38984915915,2.794712910230771e-07,7.446377837414951e-09,2022-07-12_10-41-55,43,4217335.97518334,2.00E-01,41.622378540677595,"2022-07-13 03:37:03,364","2022-07-13 03:37:04,405","2022-07-13 04:09:47,583","2022-07-13 04:23:35,876","2022-07-13 04:33:39,940","2022-07-13 04:39:38,785","2022-07-13 04:40:19,817","2022-07-13 03:49:58,435","2022-07-13 04:23:08,962","2022-07-13 04:32:02,119","2022-07-13 04:39:36,702","2022-07-13 04:40:18,766","2022-07-13 04:41:10,997","2022-07-13 04:44:56,401"
85,0.0156219161791448,0.3882012747755593,253.89272941118767,98.14449363469969,0.0029537926405689,10.0,7.0,0.0188987820946647,0.3,261.5267367973792,98.14449363469969,0.0029537926405689,10.0,7.045582342005757,0.116176470588235,0.0322303921568627,0.0259541984732824,0.1106363636363629,0.2026868208582818,0.0366977523408044,0.0266154268009137,0.1139999999999999,0.3730773347553902,0.0073820827129596,1.0,45.02342259226727,0.6870240083126401,0.0823141416571072,0.0018209981384057,12.153343979856,0.2691556262546988,1828262.698427401,30193.9402181412,5.470862601121448e-07,9.000845515869372e-09,2022-07-12_10-41-55,43,4217335.97518334,2.00E-01,41.622378540677595,"2022-07-13 03:54:08,866","2022-07-13 03:54:09,907","2022-07-13 04:25:00,270","2022-07-13 04:38:47,188","2022-07-13 04:48:51,809","2022-07-13 04:54:46,570","2022-07-13 04:55:27,284","2022-07-13 04:07:00,231","2022-07-13 04:38:21,795","2022-07-13 04:47:11,150","2022-07-13 04:54:44,505","2022-07-13 04:55:26,189","2022-07-13 04:56:18,653","2022-07-13 05:03:17,147"
86,0.0195784122349904,0.2411837928412934,276.71638061623946,100.0,0.002,10.0,10.0,0.02,0.2281457559547714,286.4598115270037,100.0,0.002,10.0,10.49,0.2025735294117649,0.0343137254901961,0.0385496183206106,0.0875454545454539,0.2144972303961344,0.0388361029371988,0.0399712794038535,0.0866953872628131,1.1246406882013802,0.055905460787865,1.0,78.92311823349614,2.020611334329571,0.2481357731974026,0.0137906528523038,4.039894478680897,0.2214698160488571,3142368.108953537,104230.78637308133,3.185086117777415e-07,1.0449470337626558e-08,2022-07-12_10-41-55,44,4217335.97518334,2.00E+01,41.96000000000001,"2022-07-13 04:11:14,620","2022-07-13 04:11:15,662","2022-07-13 04:40:11,236","2022-07-13 04:57:53,520","2022-07-13 05:07:57,685","2022-07-13 05:13:47,764","2022-07-13 05:14:28,445","2022-07-13 04:21:32,427","2022-07-13 04:56:26,472","2022-07-13 05:06:19,609","2022-07-13 05:13:45,659","2022-07-13 05:14:27,373","2022-07-13 05:15:20,020","2022-07-13 05:18:06,335"
87,0.010318944013918,0.2986060419140875,236.46262383542648,88.0301096423059,0.0036931098023452,25.0,1.0,0.0101231507477332,0.3,233.7419015924644,88.0301096423059,0.0036931098023452,25.0,0.51,0.1099264705882348,0.0203431372549024,0.1353689567430023,0.1130909090909091,0.1085693899135667,0.0196571862243874,0.1377734238620457,0.1139999999999999,0.0,0.0,0.0,0.0,0.0,0.0,0.0,0.0,0.0,0.0,0.0,0.0,0.0,2022-07-13_09-53-56,45,4217335.97518334,SF,3.7669719983921035,"2022-07-13 10:02:17,337","2022-07-13 10:02:18,378","2022-07-13 10:13:34,254","2022-07-13 10:32:29,118","2022-07-13 10:42:48,571","2022-07-13 10:48:42,334","2022-07-13 10:49:22,941","2022-07-13 10:12:15,182","2022-07-13 10:32:08,821","2022-07-13 10:41:04,654","2022-07-13 10:48:40,283","2022-07-13 10:49:21,866","2022-07-13 10:50:14,189","2022-07-13 10:54:12,886"
88,0.0100837987733872,0.3023365356572181,241.9315106370609,88.0301096423059,0.0036931098023452,25.0,1.0,0.0101231507477332,0.3,233.7419015924644,88.0301096423059,0.0036931098023452,25.0,0.51,0.1090686274509803,0.0200980392156862,0.1389312977099236,0.1161818181818182,0.1085693899135667,0.0196571862243874,0.1377734238620457,0.1139999999999999,0.0,0.0,0.0,0.0,0.0,0.0,0.0,0.0,0.0,0.0,0.0,0.0,0.0,2022-07-13_09-53-56,45,4217335.97518334,SF,3.7669719983921035,"2022-07-13 10:12:15,816","2022-07-13 10:15:01,728","2022-07-13 10:37:13,351","2022-07-13 10:48:01,833","2022-07-13 10:58:21,230","2022-07-13 11:04:15,640","2022-07-13 11:04:56,430","2022-07-13 10:23:01,818","2022-07-13 10:47:36,317","2022-07-13 10:56:40,291","2022-07-13 11:04:13,504","2022-07-13 11:04:55,349","2022-07-13 11:05:47,698","2022-07-13 11:10:48,487"
90,0.0196979104464909,0.3056067747375651,228.47776682466449,88.08644374566126,0.002,25.0,1.0,0.02,0.3,233.7566902829045,88.08644374566126,0.002,25.0,0.51,0.2123774509803924,0.0395833333333325,0.0145038167938932,0.1172727272727272,0.2144972303961344,0.0388361029371988,0.0126666666666667,0.1139999999999999,0.018091511077966,0.0026413768900927,1.0,16.043569500385615,0.6094535745958386,0.0039916314043553,0.0006515698328932,257.462300945144,53.19502526901507,248185.50587754045,35971.72206498368,4.111899159462768e-06,7.150032329839896e-07,2022-07-13_09-53-56,46,4217335.97518334,SF,2.04,"2022-07-13 10:12:15,458","2022-07-13 10:38:40,823","2022-07-13 11:07:47,716","2022-07-13 11:18:05,841","2022-07-13 11:28:08,598","2022-07-13 11:34:04,061","2022-07-13 11:34:45,199","2022-07-13 10:47:21,847","2022-07-13 11:17:39,990","2022-07-13 11:26:31,500","2022-07-13 11:34:01,992","2022-07-13 11:34:44,138","2022-07-13 11:35:36,485","2022-07-13 11:38:22,582"
91,0.0203545451825174,0.3150560665000549,257.9065941669562,99.32446098751612,0.0025244539146381,10.0,6.0,0.02,0.3,261.9207919709484,99.32446098751612,0.0025244539146381,10.0,6.156947015234833,0.2137254901960777,0.0401960784313724,0.0024173027989822,0.1179090909090906,0.2144972303961344,0.0388361029371988,0.0126666666666667,0.1139999999999999,1.1760724272798757,0.0327997737372007,1.0,68.4067568182792,0.5047229003336683,0.259483445815881,0.0080909858691663,3.856810438231808,0.1202837684786447,3792710.4411681257,90316.2406811956,2.6378336585424885e-07,6.282945964349873e-09,2022-07-13_09-53-56,47,4217335.97518334,2.00E-01,31.085857989657875,"2022-07-13 10:55:38,671","2022-07-13 10:55:39,729","2022-07-13 11:22:31,683","2022-07-13 11:38:51,702","2022-07-13 11:49:04,366","2022-07-13 11:54:52,679","2022-07-13 11:55:33,430","2022-07-13 11:06:26,084","2022-07-13 11:38:25,683","2022-07-13 11:47:26,586","2022-07-13 11:54:50,605","2022-07-13 11:55:32,377","2022-07-13 11:56:24,581","2022-07-13 12:01:28,942"
92,0.019713259748964,0.3071763482252335,259.3576753958097,99.32446098751612,0.0025244539146381,10.0,6.0,0.02,0.3,261.9207919709484,99.32446098751612,0.0025244539146381,10.0,6.156947015234833,0.2134803921568632,0.0416666666666664,0.0138676844783713,0.119272727272727,0.2144972303961344,0.0388361029371988,0.0126666666666667,0.1139999999999999,1.2123686843807433,0.0233734924012224,1.0,69.0395948935213,0.5055762779596257,0.2674916922846259,0.0057657286982095,3.739804064778428,0.0794705704925668,3874484.767746261,79580.04788745563,2.581845223620635e-07,5.215604710401307e-09,2022-07-13_09-53-56,47,4217335.97518334,2.00E-01,31.085857989657875,"2022-07-13 11:11:07,733","2022-07-13 11:11:08,762","2022-07-13 11:40:15,411","2022-07-13 11:56:18,631","2022-07-13 12:06:27,388","2022-07-13 12:12:16,632","2022-07-13 12:12:57,319","2022-07-13 11:19:50,273","2022-07-13 11:55:53,110","2022-07-13 12:04:49,504","2022-07-13 12:12:14,518","2022-07-13 12:12:56,191","2022-07-13 12:13:48,560","2022-07-13 12:18:39,807"
93,0.0199181164536952,0.3004162013428211,263.4182004188257,100.0,0.002,10.0,1.0,0.02,0.3,268.90948522763966,100.0,0.002,10.0,0.7683401768386369,0.2139705882352939,0.039583333333333,0.0136132315521627,0.1147272727272726,0.2144972303961344,0.0388361029371988,0.0126666666666667,0.1139999999999999,1.109627336774167,0.0049629958235751,1.0,71.61029548554575,1.614189671326107,0.2448232933949567,0.0012242623805582,4.084660729297728,0.0205146901069349,3420421.629608441,88949.2666094811,2.925236705413625e-07,7.790940403912297e-09,2022-07-13_09-53-56,48,4217335.97518334,2.00E+01,3.0733607073545475,"2022-07-13 11:26:45,614","2022-07-13 11:26:46,659","2022-07-13 11:58:29,273","2022-07-13 12:12:32,123","2022-07-13 12:22:42,124","2022-07-13 12:28:28,259","2022-07-13 12:29:09,088","2022-07-13 11:35:29,509","2022-07-13 12:12:06,365","2022-07-13 12:21:01,539","2022-07-13 12:28:26,154","2022-07-13 12:29:07,982","2022-07-13 12:29:59,899","2022-07-13 12:33:50,192"
94,0.0182646935200063,0.3567953424279658,263.25205924348603,100.0,0.002,10.0,1.0,0.02,0.3,268.90948522763966,100.0,0.002,10.0,0.7683401768386369,0.1547794117647054,0.0389705882352941,0.0109414758269724,0.1135454545454547,0.2144972303961344,0.0388361029371988,0.0126666666666667,0.1139999999999999,0.694165686518654,0.0557437905348593,1.0,57.13273671158625,0.3466672122468449,0.1531576628504206,0.0137507723414499,6.572507786579758,0.603986903060158,2680511.304297393,236472.13689051173,3.754682248442032e-07,3.414069607664667e-08,2022-07-13_09-53-56,48,4217335.97518334,2.00E+01,3.0733607073545475,"2022-07-13 11:41:42,190","2022-07-13 11:41:43,237","2022-07-13 12:13:55,791","2022-07-13 12:25:58,204","2022-07-13 12:36:18,526","2022-07-13 12:42:12,539","2022-07-13 12:42:53,269","2022-07-13 11:52:24,531","2022-07-13 12:25:32,530","2022-07-13 12:34:37,962","2022-07-13 12:42:10,428","2022-07-13 12:42:52,191","2022-07-13 12:43:44,487","2022-07-13 12:47:21,837"
95,0.0198203372934439,0.0713788421113752,288.52167216134444,100.0,0.008,10.0,10.0,0.02,0.0693691293648786,300.0,100.0,0.008,10.0,10.49,0.2137254901960782,0.0378676470588234,0.1020356234096692,0.0271818181818178,0.2144972303961344,0.0388361029371988,0.1003063975080128,0.0263602691586538,0.0,0.0,0.0,0.0,0.0,0.0,0.0,0.0,0.0,0.0,0.0,0.0,0.0,2022-07-13_09-53-56,49,4217335.97518334,4.00E+02,167.84000000000003,"2022-07-13 12:02:35,426","2022-07-13 12:02:36,463","2022-07-13 12:29:03,835","2022-07-13 12:50:13,398","2022-07-13 13:02:00,679","2022-07-13 13:07:48,596","2022-07-13 13:08:29,550","2022-07-13 12:11:21,461","2022-07-13 12:49:46,836","2022-07-13 12:58:43,449","2022-07-13 13:07:46,505","2022-07-13 13:08:28,497","2022-07-13 13:09:20,639","2022-07-13 13:12:05,935"
96,0.019705533076969,0.0797470698742569,289.91049761688254,100.0,0.008,10.0,10.0,0.02,0.0693691293648786,300.0,100.0,0.008,10.0,10.49,0.2127450980392156,0.038848039215686,0.1008905852417301,0.0305454545454544,0.2144972303961344,0.0388361029371988,0.1003063975080128,0.0263602691586538,0.0,0.0,0.0,0.0,0.0,0.0,0.0,0.0,0.0,0.0,0.0,0.0,0.0,2022-07-13_09-53-56,49,4217335.97518334,4.00E+02,167.84000000000003,"2022-07-13 12:19:17,934","2022-07-13 12:19:18,992","2022-07-13 12:58:30,174","2022-07-13 13:18:51,918","2022-07-13 13:28:57,632","2022-07-13 13:34:46,896","2022-07-13 13:35:27,748","2022-07-13 12:27:39,499","2022-07-13 13:18:26,302","2022-07-13 13:27:19,768","2022-07-13 13:34:44,838","2022-07-13 13:35:26,690","2022-07-13 13:36:19,123","2022-07-13 13:39:09,855"
97,0.019690069844388,0.3049567722386442,235.7317196722784,65.0,0.0056400306972722,10.0,10.0,0.02,0.3,236.6198758584023,65.0,0.0056400306972722,10.0,10.49,0.2089460784313727,0.0412990196078437,0.0147582697201018,0.1162727272727271,0.2144972303961344,0.0388361029371988,0.0126666666666667,0.1139999999999999,0.7116303974847505,0.0538869460747542,1.0,50.47144655890251,1.850199683905332,0.1570109998359179,0.013292729477852,6.406097004132408,0.5490766807138111,3106710.21151658,155287.7705509046,3.225411102949751e-07,1.6447982633218502e-08,2022-07-13_09-53-56,50,4217335.97518334,SF,118.32784402877077,"2022-07-13 12:34:56,211","2022-07-13 12:34:57,252","2022-07-13 13:29:03,500","2022-07-13 13:44:36,076","2022-07-13 13:54:39,128","2022-07-13 14:00:33,228","2022-07-13 14:01:14,069","2022-07-13 12:45:47,085","2022-07-13 13:44:09,680","2022-07-13 13:53:06,034","2022-07-13 14:00:31,168","2022-07-13 14:01:13,001","2022-07-13 14:02:05,483","2022-07-13 14:04:55,831"
98,0.0199687984014507,0.2927727853888069,237.8504034835047,65.0,0.0056400306972722,10.0,10.0,0.02,0.3,236.6198758584023,65.0,0.0056400306972722,10.0,10.49,0.2154411764705884,0.0410539215686275,0.0160305343511449,0.1128181818181821,0.2144972303961344,0.0388361029371988,0.0126666666666667,0.1139999999999999,0.7494267249821406,0.0896171214513634,1.0,51.05807896456423,3.016609540229286,0.1653502152368708,0.0221065812559543,6.133172650448026,0.8004401440050367,3227608.361525313,246813.1330034441,3.112774543147181e-07,2.37247669957408e-08,2022-07-13_09-53-56,50,4217335.97518334,SF,118.32784402877077,"2022-07-13 12:48:00,298","2022-07-13 12:48:01,339","2022-07-13 13:54:45,858","2022-07-13 14:10:58,493","2022-07-13 14:22:21,280","2022-07-13 14:28:09,544","2022-07-13 14:28:50,334","2022-07-13 12:57:05,001","2022-07-13 14:10:32,307","2022-07-13 14:19:24,108","2022-07-13 14:28:07,474","2022-07-13 14:28:49,269","2022-07-13 14:29:41,500","2022-07-13 14:32:25,388"
99,0.019206394792685,0.3043994421987686,256.7963060738324,97.7159315262786,0.0030333745283926,10.0,6.0,0.0191934748900104,0.3,260.20570483633327,97.7159315262786,0.0030333745283926,10.0,5.806425030610026,0.2014705882352942,0.0367647058823532,0.0206106870229007,0.1132727272727273,0.2058473602792502,0.0372699883275494,0.0228826513932003,0.1139999999999999,1.2289442068827292,0.0292367787877535,1.0,65.35636627138858,0.6894266971512085,0.2711488426396953,0.0072120730443747,3.69008873587873,0.097644724474673,4148640.4160559936,94187.47960439535,2.411414595165204e-07,5.431309664032998e-09,2022-07-13_09-53-56,51,4217335.97518334,2.00E-01,35.22612357774736,"2022-07-13 13:13:34,794","2022-07-13 13:13:35,836","2022-07-13 14:18:50,864","2022-07-13 14:32:24,834","2022-07-13 14:42:42,900","2022-07-13 14:48:35,178","2022-07-13 14:49:17,298","2022-07-13 13:26:36,918","2022-07-13 14:31:58,190","2022-07-13 14:41:05,328","2022-07-13 14:48:33,095","2022-07-13 14:49:16,160","2022-07-13 14:50:08,615","2022-07-13 14:54:43,161"
100,0.0176353695519282,0.3455010187239594,256.18624799780605,97.7159315262786,0.0030333745283926,10.0,6.0,0.0191934748900104,0.3,260.20570483633327,97.7159315262786,0.0030333745283926,10.0,5.806425030610026,0.1587009803921565,0.0354166666666668,0.022010178117049,0.1140909090909096,0.2058473602792502,0.0372699883275494,0.0228826513932003,0.1139999999999999,0.7809976094047796,0.014401970185483,1.0,55.15209721448567,0.6311906161901545,0.1723158762688097,0.0035526506430358,5.805280480443583,0.1203534060829042,3124451.965362652,59404.16506968279,3.201466859350537e-07,5.9539847925443805e-09,2022-07-13_09-53-56,51,4217335.97518334,2.00E-01,35.22612357774736,"2022-07-13 13:39:50,928","2022-07-13 13:39:51,989","2022-07-13 14:33:48,094","2022-07-13 14:49:21,259","2022-07-13 14:59:45,818","2022-07-13 15:05:37,859","2022-07-13 15:06:18,977","2022-07-13 13:52:30,994","2022-07-13 14:48:55,382","2022-07-13 14:58:07,548","2022-07-13 15:05:35,796","2022-07-13 15:06:17,921","2022-07-13 15:07:10,188","2022-07-13 15:09:53,342"
101,0.0197938575649108,0.3090231538288323,263.9485142062015,65.0,0.008,10.0,10.0,0.02,0.3,267.7839535786091,65.0,0.008,10.0,10.49,0.2090686274509802,0.0386029411764704,0.0117048346055978,0.1160000000000001,0.2144972303961344,0.0388361029371988,0.0126666666666667,0.1139999999999999,0.4521548627329094,0.0443018209626944,1.0,42.724486441997314,1.847547180095504,0.0997614595010152,0.0109282890259989,10.1211938788177,1.1178072470794709,2335397.0639822213,239089.74451094752,4.3187311493873314e-07,4.511234521603235e-08,2022-07-13_09-53-56,52,4217335.97518334,2.00E+01,167.84000000000003,"2022-07-13 14:06:33,786","2022-07-13 14:06:34,848","2022-07-13 14:51:43,705","2022-07-13 15:10:19,397","2022-07-13 15:20:25,744","2022-07-13 15:26:10,846","2022-07-13 15:26:51,345","2022-07-13 14:17:28,401","2022-07-13 15:09:53,370","2022-07-13 15:18:47,621","2022-07-13 15:26:08,767","2022-07-13 15:26:50,286","2022-07-13 15:27:42,443","2022-07-13 15:30:26,047"
102,0.0197266521599197,0.3066787467642634,263.49699877444584,65.0,0.008,10.0,10.0,0.02,0.3,267.7839535786091,65.0,0.008,10.0,10.49,0.2057598039215691,0.0374999999999996,0.0132315521628501,0.113454545454545,0.2144972303961344,0.0388361029371988,0.0126666666666667,0.1139999999999999,0.3674357850341266,0.0249083434966259,1.0,36.56223384787329,1.5863319789031902,0.0810694149485652,0.0061443428503583,12.391702612658747,0.9365574678963416,2218090.563264085,149854.04064289702,4.525653505845846e-07,3.1999823214180124e-08,2022-07-13_09-53-56,52,4217335.97518334,2.00E+01,167.84000000000003,"2022-07-13 14:35:15,581","2022-07-13 14:35:16,627","2022-07-13 15:11:40,549","2022-07-13 15:29:16,748","2022-07-13 15:39:23,442","2022-07-13 15:45:13,757","2022-07-13 15:45:54,527","2022-07-13 14:44:22,295","2022-07-13 15:28:00,982","2022-07-13 15:37:46,323","2022-07-13 15:45:11,746","2022-07-13 15:45:53,476","2022-07-13 15:46:45,486","2022-07-13 15:49:32,696"
103,0.0192218567459265,0.1696389197659591,233.42782359604075,65.0,0.008,10.0,1.0,0.02,0.1572070561248267,220.0002853969364,65.0,0.008,10.0,0.51,0.1839460784313727,0.0378676470588234,0.0656488549618327,0.0587272727272727,0.2144972303961344,0.0388361029371988,0.0669279853392325,0.0597386813274341,0.1524278823075444,0.0044332678145175,1.0,52.93177601086925,5.221696653379318,0.0336310172929228,0.0010935900817147,29.759698776884324,0.9707151866784332,639674.7667191916,58202.68063051134,1.5738237174353248e-06,1.4500692279805348e-07,2022-07-13_09-53-56,53,4217335.97518334,4.00E+02,8.16,"2022-07-13 14:55:47,627","2022-07-13 14:55:48,663","2022-07-13 15:31:40,143","2022-07-13 15:40:46,401","2022-07-13 15:51:05,811","2022-07-13 15:57:06,714","2022-07-13 15:57:48,217","2022-07-13 15:07:12,306","2022-07-13 15:40:20,523","2022-07-13 15:49:25,086","2022-07-13 15:57:04,652","2022-07-13 15:57:47,122","2022-07-13 15:58:39,382","2022-07-13 16:03:10,708"
104,0.0199967249884421,0.1585159713105365,237.6018018716861,65.0,0.008,10.0,1.0,0.02,0.1572070561248267,220.0002853969364,65.0,0.008,10.0,0.51,0.2147058823529409,0.0383578431372547,0.066412213740458,0.060181818181818,0.2144972303961344,0.0388361029371988,0.0669279853392325,0.0597386813274341,0.2273808977299532,0.0043320199995286,1.0,52.88418253849229,2.0841119088887248,0.0501683208338969,0.0010686144630741,19.9401391633294,0.4249898292473617,950407.5912288076,56426.00251399102,1.055190589921381e-06,6.343583311151062e-08,2022-07-13_09-53-56,53,4217335.97518334,4.00E+02,8.16,"2022-07-13 15:13:06,891","2022-07-13 15:13:07,933","2022-07-13 15:43:18,749","2022-07-13 15:53:05,094","2022-07-13 16:03:43,265","2022-07-13 16:09:48,660","2022-07-13 16:10:29,999","2022-07-13 15:22:30,658","2022-07-13 15:52:39,466","2022-07-13 16:01:38,979","2022-07-13 16:09:46,582","2022-07-13 16:10:28,930","2022-07-13 16:11:21,259","2022-07-13 16:19:20,794"
105,0.0096662770005137,0.0,229.5383693564158,100.0,0.002,10.0,10.0,0.01,0.0,231.25015596312784,100.0,0.002,10.0,10.49,0.1034313725490196,0.0180147058823528,0.2554707379134861,0.0,0.1072486151980672,0.0194180514685994,0.2533333333333333,0.0,0.1568083043867683,0.0031430942189919,1.0,27.428940372639765,1.548643757038895,0.0345974943472942,0.0007753325103727,28.91557972195005,0.6556916197543607,1264375.445786878,72789.97942264455,7.92992090031499e-07,4.5404679019674976e-08,2022-07-13_09-53-56,54,4217335.97518334,SF,41.96000000000001,"2022-07-13 15:33:08,246","2022-07-13 15:33:09,279","2022-07-13 16:00:13,150","2022-07-13 16:17:29,381","2022-07-13 16:27:34,961","2022-07-13 16:33:23,734","2022-07-13 16:34:04,645","2022-07-13 15:41:56,672","2022-07-13 16:17:03,245","2022-07-13 16:25:57,885","2022-07-13 16:33:21,675","2022-07-13 16:34:03,582","2022-07-13 16:34:55,647","2022-07-13 16:37:38,530"
106,0.0091147498644076,0.0,228.72488270262247,100.0,0.002,10.0,10.0,0.01,0.0,231.25015596312784,100.0,0.002,10.0,10.49,0.0912990196078426,0.0187499999999998,0.2521628498727734,0.0,0.1072486151980672,0.0194180514685994,0.2533333333333333,0.0,0.1334288218564312,0.0067019407271477,1.0,26.20155125224955,1.259788957402343,0.0294391481879549,0.0016532220055482,34.05584849512,1.9493465122025868,1124713.9778012428,65430.47881086445,8.916042557062066e-07,5.354876000633212e-08,2022-07-13_09-53-56,54,4217335.97518334,SF,41.96000000000001,"2022-07-13 15:50:11,928","2022-07-13 15:50:12,971","2022-07-13 16:20:36,420","2022-07-13 16:38:43,751","2022-07-13 16:48:58,189","2022-07-13 16:54:41,912","2022-07-13 16:55:22,880","2022-07-13 15:58:02,884","2022-07-13 16:38:17,687","2022-07-13 16:47:20,438","2022-07-13 16:54:39,843","2022-07-13 16:55:21,809","2022-07-13 16:56:14,084","2022-07-13 16:58:59,871"
107,0.0197201944784264,0.3094040657301379,255.95033429303004,95.0853734209688,0.0030895032607014,10.0,6.0,0.0199031271424933,0.3,259.07239466647826,95.0853734209688,0.0030895032607014,10.0,5.898082887162833,0.2105392156862753,0.0359068627450976,0.0124681933842242,0.1159999999999997,0.2134582824143472,0.0386479947239013,0.0138937228617514,0.1139999999999999,1.3086579841912525,0.0358208999420766,1.0,77.37800390814694,1.7035541411371222,0.2887365397365962,0.0088362315415441,3.465944620448785,0.10539864624231,3733267.043091587,151149.20577048624,2.682100464481019e-07,1.0749932220564398e-08,2022-07-13_09-53-56,55,4217335.97518334,2.00E-01,36.4442926235534,"2022-07-13 16:04:43,711","2022-07-13 16:04:44,751","2022-07-13 16:40:08,390","2022-07-13 16:57:48,554","2022-07-13 17:07:52,241","2022-07-13 17:13:44,898","2022-07-13 17:14:25,887","2022-07-13 16:17:49,568","2022-07-13 16:56:21,778","2022-07-13 17:06:15,021","2022-07-13 17:13:42,828","2022-07-13 17:14:24,832","2022-07-13 17:15:17,121","2022-07-13 17:18:01,797"
108,0.0176309099331024,0.3688701486749602,255.5855858005396,95.0853734209688,0.0030895032607014,10.0,6.0,0.0199031271424933,0.3,259.07239466647826,95.0853734209688,0.0030895032607014,10.0,5.898082887162833,0.1426470588235295,0.0381127450980391,0.0133587786259541,0.1134545454545454,0.2134582824143472,0.0386479947239013,0.0138937228617514,0.1139999999999999,0.5389184761157482,0.0087056249335168,1.0,50.97570878681406,1.5991499383018248,0.1189046014111505,0.0021474870187735,8.412306854126985,0.1525140334473244,2333611.043767832,49652.39963256751,4.286717314174349e-07,8.889276608188865e-09,2022-07-13_09-53-56,55,4217335.97518334,2.00E-01,36.4442926235534,"2022-07-13 16:22:03,511","2022-07-13 16:22:04,546","2022-07-13 17:00:12,004","2022-07-13 17:16:51,624","2022-07-13 17:26:58,597","2022-07-13 17:32:49,044","2022-07-13 17:33:29,470","2022-07-13 16:30:27,761","2022-07-13 17:16:08,964","2022-07-13 17:25:21,220","2022-07-13 17:32:46,987","2022-07-13 17:33:28,404","2022-07-13 17:34:20,602","2022-07-13 17:37:03,510"
109,0.0199399003676854,0.3030285929617353,249.98344772078443,67.07576958718214,0.002,10.0,8.0,0.02,0.2989467208654556,252.30925046784773,67.07576958718214,0.002,10.0,8.373749315108954,0.2109068627450984,0.0377450980392153,0.012086513994911,0.1133636363636357,0.2144972303961344,0.0388361029371988,0.0130669127377935,0.1135997539288731,0.9327143176445528,0.0316530235354115,1.0,60.95882738630844,0.870438072777867,0.2057899832444768,0.0078081077081009,4.864857578223749,0.1824255966642353,3375955.812103568,119975.7883810078,2.9651666152491894e-07,1.0705046672991162e-08,2022-07-13_09-53-56,56,4217335.97518334,2.00E+01,33.49499726043582,"2022-07-13 16:41:35,343","2022-07-13 16:41:36,390","2022-07-13 17:19:18,249","2022-07-13 17:36:46,399","2022-07-13 17:47:08,460","2022-07-13 17:53:48,490","2022-07-13 17:54:29,144","2022-07-13 16:53:35,559","2022-07-13 17:36:20,670","2022-07-13 17:45:30,231","2022-07-13 17:53:46,398","2022-07-13 17:54:28,099","2022-07-13 17:55:20,419","2022-07-13 17:59:43,455"
110,0.0197856892110423,0.3051975628431593,248.1731969491963,67.07576958718214,0.002,10.0,8.0,0.02,0.2989467208654556,252.30925046784773,67.07576958718214,0.002,10.0,8.373749315108954,0.2072303921568625,0.0377450980392153,0.0131043256997455,0.1133636363636365,0.2144972303961344,0.0388361029371988,0.0130669127377935,0.1135997539288731,0.8553539396895443,0.0405324982059531,1.0,65.72715452445223,1.352340110998304,0.1887215298263375,0.0099984796497064,5.310985038760025,0.2872510995594133,2870059.4275821084,105389.00225328527,3.4880367634772295e-07,1.290163391984856e-08,2022-07-13_09-53-56,56,4217335.97518334,2.00E+01,33.49499726043582,"2022-07-13 17:01:39,000","2022-07-13 17:01:40,033","2022-07-13 17:38:19,401","2022-07-13 17:53:35,237","2022-07-13 18:03:45,551","2022-07-13 18:10:18,893","2022-07-13 18:11:00,079","2022-07-13 17:13:13,373","2022-07-13 17:53:09,772","2022-07-13 18:02:05,663","2022-07-13 18:10:16,825","2022-07-13 18:10:59,000","2022-07-13 18:11:51,317","2022-07-13 18:14:35,434"
111,0.024861930519575,0.1631884698427725,219.36769503136733,100.0,0.002,10.0,10.0,0.02,0.1270441477361707,220.0,100.0,0.002,10.0,10.49,0.2096813725490191,0.0382352941176472,0.0024173027989822,0.0488181818181818,0.2144972303961344,0.0388361029371988,0.0783898905269218,0.0482767761397448,0.3414865056064582,0.0139348791402513,1.0,92.64783480803835,0.8758678494414458,0.0753440801085127,0.0034374295114249,13.29414679731415,0.595105241171062,813467.9761164951,42344.03988541044,1.2319516618490698e-06,6.364312548952613e-08,2022-07-13_09-53-56,57,4217335.97518334,4.00E+02,41.96000000000001,"2022-07-13 17:20:45,211","2022-07-13 17:20:46,262","2022-07-13 17:54:59,189","2022-07-13 18:13:24,913","2022-07-13 18:23:39,262","2022-07-13 18:30:14,470","2022-07-13 18:30:55,168","2022-07-13 17:32:51,580","2022-07-13 18:12:01,210","2022-07-13 18:22:02,088","2022-07-13 18:30:12,403","2022-07-13 18:30:54,110","2022-07-13 18:31:46,289","2022-07-13 18:34:31,415"
112,0.0198069336224465,0.129186809841952,218.05859590757737,100.0,0.002,10.0,10.0,0.02,0.1270441477361707,220.0,100.0,0.002,10.0,10.49,0.2069852941176473,0.0355392156862744,0.0773536895674299,0.0474545454545454,0.2144972303961344,0.0388361029371988,0.0783898905269218,0.0482767761397448,0.4991261340803,0.0240682604080809,1.0,79.4399523220356,0.7172653948205002,0.1101249941446798,0.0059371127501508,9.10203403923802,0.4974066370200141,1386393.799032742,76945.73417553105,7.230761643728428e-07,4.011541104457931e-08,2022-07-13_09-53-56,57,4217335.97518334,4.00E+02,41.96000000000001,"2022-07-13 17:39:46,187","2022-07-13 17:39:47,232","2022-07-13 18:15:50,035","2022-07-13 18:33:20,924","2022-07-13 18:43:42,551","2022-07-13 18:50:22,218","2022-07-13 18:51:03,072","2022-07-13 17:51:24,337","2022-07-13 18:32:39,309","2022-07-13 18:42:03,954","2022-07-13 18:50:20,145","2022-07-13 18:51:01,992","2022-07-13 18:51:54,255","2022-07-13 18:56:26,825"
113,0.0102773595372058,0.0,234.495943161585,82.88423955047355,0.008,10.0,10.0,0.0102404833347926,0.0,236.15578825761648,82.88423955047355,0.008,10.0,10.49,0.1066176470588237,0.0187499999999998,0.240585241730279,0.0,0.1098277656615395,0.0198850232458338,0.2502872110926266,0.0,0.0169689077804929,0.014235712390786,1.0,13.13922478897076,1.5524954634175183,0.003743945152084,0.0035116384861134,626.0127437866356,669.3723389382284,264767.09542978887,217413.54954557127,7.680277986041884e-06,7.837493011937349e-06,2022-07-13_09-53-56,58,4217335.97518334,SF,167.84000000000003,"2022-07-13 18:00:51,503","2022-07-13 18:00:52,541","2022-07-13 18:35:46,375","2022-07-13 18:51:04,139","2022-07-13 19:01:09,967","2022-07-13 19:07:39,586","2022-07-13 19:08:20,440","2022-07-13 18:11:22,942","2022-07-13 18:50:38,427","2022-07-13 18:59:31,543","2022-07-13 19:07:37,401","2022-07-13 19:08:19,376","2022-07-13 19:09:11,655","2022-07-13 19:11:55,646"
114,0.0110423225397049,0.0,233.32642408458167,82.88423955047355,0.008,10.0,10.0,0.0102404833347926,0.0,236.15578825761648,82.88423955047355,0.008,10.0,10.49,0.0876225490196077,0.0100490196078431,0.1676844783715008,0.0,0.1098277656615395,0.0198850232458338,0.2502872110926266,0.0,0.0140137752836348,0.0079344910455252,1.0,14.691767941054632,1.47341035891574,0.0030919377201091,0.0019572651763618,470.4023379320947,305.6339086185044,202563.36027098,114182.6714067424,6.590231289736688e-06,3.822054841056429e-06,2022-07-13_09-53-56,58,4217335.97518334,SF,167.84000000000003,"2022-07-13 18:17:17,204","2022-07-13 18:17:18,260","2022-07-13 18:53:28,228","2022-07-13 19:10:45,365","2022-07-13 19:20:48,575","2022-07-13 19:27:17,012","2022-07-13 19:27:58,189","2022-07-13 18:25:27,174","2022-07-13 19:10:12,018","2022-07-13 19:19:11,312","2022-07-13 19:27:14,953","2022-07-13 19:27:57,128","2022-07-13 19:28:49,323","2022-07-13 19:31:31,572"
115,0.0189638052681564,0.3005472765694695,255.4760391014045,98.19023405577649,0.0023624911929381,10.0,6.0,0.0192630614187405,0.2976969589724115,259.7525537421616,98.19023405577649,0.0023624911929381,10.0,5.656904809890336,0.1947303921568633,0.0370098039215689,0.0246819338422392,0.1101818181818185,0.2065936661635236,0.0374051118071894,0.0228763776197705,0.1131248444095163,1.1662968918811116,0.026061386756082,1.0,68.05939794184022,0.575135566243982,0.2573266146963612,0.0064287733709328,3.887994241471615,0.0941889587623848,3781633.542749473,122194.35624576236,2.6464834186802655e-07,8.215290091223902e-09,2022-07-13_09-53-56,59,4217335.97518334,2.00E-01,26.728775585310192,"2022-07-13 18:37:13,492","2022-07-13 18:37:14,533","2022-07-13 19:13:10,867","2022-07-13 19:30:41,933","2022-07-13 19:40:55,380","2022-07-13 19:47:23,303","2022-07-13 19:48:03,820","2022-07-13 18:48:00,276","2022-07-13 19:30:16,274","2022-07-13 19:39:16,612","2022-07-13 19:47:21,223","2022-07-13 19:48:02,761","2022-07-13 19:48:54,942","2022-07-13 19:53:58,861"
116,0.019003574364019,0.301435634632299,253.63392269435727,98.19023405577649,0.0023624911929381,10.0,6.0,0.0192630614187405,0.2976969589724115,259.7525537421616,98.19023405577649,0.0023624911929381,10.0,5.656904809890336,0.1992647058823533,0.0359068627450981,0.024173027989822,0.1119090909090908,0.2065936661635236,0.0374051118071894,0.0228763776197705,0.1131248444095163,1.2282262772935304,0.0386591161681654,1.0,68.79917846787785,2.5400342078251086,0.2709904418139152,0.0095363573278655,3.693795623742728,0.1289418182515299,3939655.401934319,74766.9642169246,2.539035579382705e-07,4.891238438136472e-09,2022-07-13_09-53-56,59,4217335.97518334,2.00E-01,26.728775585310192,"2022-07-13 18:57:04,172","2022-07-13 18:57:05,204","2022-07-13 19:32:47,291","2022-07-13 19:48:49,801","2022-07-13 19:59:01,654","2022-07-13 20:05:32,698","2022-07-13 20:06:13,280","2022-07-13 19:08:03,493","2022-07-13 19:48:24,454","2022-07-13 19:57:22,844","2022-07-13 20:05:30,613","2022-07-13 20:06:12,215","2022-07-13 20:07:04,572","2022-07-13 20:09:48,865"
117,0.0200345482101968,0.3036477568295462,287.7565037893446,100.0,0.002,25.0,10.0,0.02,0.3,300.0,100.0,0.002,25.0,10.49,0.2120098039215678,0.038112745098039,0.0106870229007627,0.1137272727272729,0.2144972303961344,0.0388361029371988,0.0126666666666667,0.1139999999999999,0.0,0.0,0.0,0.0,0.0,0.0,0.0,0.0,0.0,0.0,0.0,0.0,0.0,2022-07-13_23-11-10,60,4217335.97518334,4.00E+02,41.96000000000001,"2022-07-13 23:15:55,608","2022-07-13 23:15:56,652","2022-07-13 23:28:32,451","2022-07-14 00:03:31,356","2022-07-14 00:13:43,099","2022-07-14 00:19:40,061","2022-07-14 00:20:20,857","2022-07-13 23:27:14,248","2022-07-14 00:03:11,521","2022-07-14 00:12:00,648","2022-07-14 00:19:37,983","2022-07-14 00:20:19,804","2022-07-14 00:21:12,042","2022-07-14 00:23:56,498"
118,0.0191197826479039,0.3248755392091361,289.00383411908297,100.0,0.002,25.0,10.0,0.02,0.3,300.0,100.0,0.002,25.0,10.49,0.1872549019607846,0.0379901960784315,0.0133587786259541,0.1148181818181818,0.2144972303961344,0.0388361029371988,0.0126666666666667,0.1139999999999999,0.0,0.0,0.0,0.0,0.0,0.0,0.0,0.0,0.0,0.0,0.0,0.0,0.0,2022-07-13_23-11-10,60,4217335.97518334,4.00E+02,41.96000000000001,"2022-07-13 23:27:14,411","2022-07-13 23:30:00,323","2022-07-14 00:04:55,507","2022-07-14 00:24:34,236","2022-07-14 00:34:41,434","2022-07-14 00:40:32,085","2022-07-14 00:41:12,627","2022-07-13 23:39:26,243","2022-07-14 00:24:08,564","2022-07-14 00:33:03,833","2022-07-14 00:40:30,029","2022-07-14 00:41:11,568","2022-07-14 00:42:03,831","2022-07-14 00:44:49,782"
119,0.0196499664516986,0.3071502632478115,287.1392862579615,100.0,0.002,25.0,10.0,0.02,0.3,300.0,100.0,0.002,25.0,10.49,0.2126225490196086,0.0405637254901962,0.0146310432569972,0.1187272727272725,0.2144972303961344,0.0388361029371988,0.0126666666666667,0.1139999999999999,0.0,0.0,0.0,0.0,0.0,0.0,0.0,0.0,0.0,0.0,0.0,0.0,0.0,2022-07-13_23-11-10,61,4217335.97518334,4.00E+02,41.96000000000001,"2022-07-13 23:27:14,683","2022-07-13 23:39:26,759","2022-07-14 00:25:59,949","2022-07-14 00:43:37,648","2022-07-14 00:53:51,209","2022-07-14 00:59:42,978","2022-07-14 01:00:23,622","2022-07-13 23:49:05,954","2022-07-14 00:42:06,919","2022-07-14 00:52:13,732","2022-07-14 00:59:40,919","2022-07-14 01:00:22,566","2022-07-14 01:01:14,747","2022-07-14 01:04:00,683"
120,0.0200751729429595,0.2959240952111762,288.2455208786498,100.0,0.002,25.0,10.0,0.02,0.3,300.0,100.0,0.002,25.0,10.49,0.2134803921568621,0.040196078431373,0.0132315521628495,0.1121818181818179,0.2144972303961344,0.0388361029371988,0.0126666666666667,0.1139999999999999,0.0,0.0,0.0,0.0,0.0,0.0,0.0,0.0,0.0,0.0,0.0,0.0,0.0,2022-07-13_23-11-10,61,4217335.97518334,4.00E+02,41.96000000000001,"2022-07-13 23:27:14,992","2022-07-13 23:49:06,654","2022-07-14 00:46:06,256","2022-07-14 01:04:31,582","2022-07-14 01:14:46,421","2022-07-14 01:20:35,569","2022-07-14 01:21:16,215","2022-07-14 00:00:42,440","2022-07-14 01:04:06,076","2022-07-14 01:13:08,932","2022-07-14 01:20:33,563","2022-07-14 01:21:15,201","2022-07-14 01:22:07,466","2022-07-14 01:24:58,463"
121,0.0147191011235955,0.0,289.92816676169906,86.53571041796675,0.008,10.0,1.0,0.01,0.0,300.0,86.53571041796675,0.008,10.0,0.51,0.10625,0.0188725490196079,0.129898218829516,0.0,0.1072486151980672,0.0194180514685994,0.2533333333333333,0.0,0.0,0.0,0.0,0.0,0.0,0.0,0.0,0.0,0.0,0.0,0.0,0.0,0.0,2022-07-13_23-11-10,62,4217335.97518334,SF,8.16,"2022-07-14 00:27:27,947","2022-07-14 00:27:28,988","2022-07-14 01:05:57,039","2022-07-14 01:14:55,169","2022-07-14 01:25:13,362","2022-07-14 01:30:54,807","2022-07-14 01:31:35,561","2022-07-14 00:35:00,651","2022-07-14 01:13:57,114","2022-07-14 01:23:33,518","2022-07-14 01:30:52,750","2022-07-14 01:31:34,516","2022-07-14 01:32:26,938","2022-07-14 01:38:21,493"
122,0.0099409536404956,0.0,294.97564895572026,86.53571041796675,0.008,10.0,1.0,0.01,0.0,300.0,86.53571041796675,0.008,10.0,0.51,0.1063725490196081,0.0197303921568619,0.254452926208651,0.0,0.1072486151980672,0.0194180514685994,0.2533333333333333,0.0,0.0,0.0,0.0,0.0,0.0,0.0,0.0,0.0,0.0,0.0,0.0,0.0,0.0,2022-07-13_23-11-10,62,4217335.97518334,SF,8.16,"2022-07-14 00:47:33,641","2022-07-14 00:47:34,699","2022-07-14 01:19:29,791","2022-07-14 01:29:56,047","2022-07-14 01:39:58,435","2022-07-14 01:45:41,025","2022-07-14 01:46:21,809","2022-07-14 00:55:40,442","2022-07-14 01:29:30,619","2022-07-14 01:38:19,319","2022-07-14 01:45:38,967","2022-07-14 01:46:20,731","2022-07-14 01:47:12,946","2022-07-14 01:53:33,823"
123,0.0198645147037816,0.3042675162444139,255.94466873479644,97.7644789335841,0.0028221278436376,10.0,6.0,0.02,0.2983887763210286,259.0949609979297,97.7644789335841,0.0028221278436376,10.0,5.824389302075806,0.2117647058823525,0.0390931372549022,0.0127226463104322,0.115272727272727,0.2144972303961344,0.0388361029371988,0.0132789316646758,0.1133877350019909,1.2527467228797713,0.019013845479276,1.0,68.04715262304683,0.717919693682155,0.2764005250418458,0.0046902992784017,3.618771013079047,0.0613560433665804,4062515.882082527,96149.26552928529,2.4626242607377535e-07,5.785927781783676e-09,2022-07-13_23-11-10,63,4217335.97518334,2.00E-01,32.874342443146205,"2022-07-14 01:07:23,808","2022-07-14 01:07:24,849","2022-07-14 01:40:04,454","2022-07-14 01:53:46,394","2022-07-14 02:03:53,125","2022-07-14 02:09:38,745","2022-07-14 02:10:19,677","2022-07-14 01:18:07,818","2022-07-14 01:53:19,922","2022-07-14 02:02:15,303","2022-07-14 02:09:36,632","2022-07-14 02:10:18,621","2022-07-14 02:11:10,728","2022-07-14 02:14:53,084"
124,0.0198475619252874,0.3016077167514855,260.7912619120827,97.7644789335841,0.0028221278436376,10.0,6.0,0.02,0.2983887763210286,259.0949609979297,97.7644789335841,0.0028221278436376,10.0,5.824389302075806,0.2126225490196081,0.0366421568627451,0.0138676844783713,0.113636363636364,0.2144972303961344,0.0388361029371988,0.0132789316646758,0.1133877350019909,1.3177690502337491,0.0608396371533436,1.0,70.91990441197474,0.5269653429260481,0.2907467652609129,0.015007806103693,3.4464923782000816,0.1714587582883009,4099974.270462842,218095.7626242992,2.444314101089195e-07,1.2404410646726457e-08,2022-07-13_23-11-10,63,4217335.97518334,2.00E-01,32.874342443146205,"2022-07-14 01:25:01,839","2022-07-14 01:25:02,861","2022-07-14 01:55:12,106","2022-07-14 02:08:43,956","2022-07-14 02:18:50,420","2022-07-14 02:24:39,647","2022-07-14 02:25:20,812","2022-07-14 01:36:46,269","2022-07-14 02:08:18,433","2022-07-14 02:17:09,274","2022-07-14 02:24:37,553","2022-07-14 02:25:19,758","2022-07-14 02:26:12,041","2022-07-14 02:30:48,034"
125,0.0198298002326888,0.2371610166332375,268.175138397462,69.76634251051316,0.002,10.0,5.0,0.02,0.2350820841243915,270.7944745443736,69.76634251051316,0.002,10.0,4.840083683386704,0.2162990196078435,0.038848039215686,0.0393129770992365,0.0915454545454547,0.2144972303961344,0.0388361029371988,0.0373354746993979,0.0893311919672687,0.8824501690570317,0.0608222897075366,1.0,57.18522831148056,1.2931651375314346,0.1946999226547071,0.0150035268687197,5.161860289405595,0.4186411451128868,3401533.67376032,192078.33460382465,2.947713218370618e-07,1.7423138435557815e-08,2022-07-13_23-11-10,64,4217335.97518334,2.00E+01,19.360334733546814,"2022-07-14 01:41:31,260","2022-07-14 01:41:32,313","2022-07-14 02:10:07,606","2022-07-14 02:23:30,570","2022-07-14 02:33:41,890","2022-07-14 02:39:34,531","2022-07-14 02:40:15,383","2022-07-14 01:52:01,775","2022-07-14 02:23:04,438","2022-07-14 02:32:03,769","2022-07-14 02:39:32,447","2022-07-14 02:40:14,316","2022-07-14 02:41:06,653","2022-07-14 02:46:28,344"
126,0.0198882773109202,0.2402676343412775,268.2770579746214,69.76634251051316,0.002,10.0,5.0,0.02,0.2350820841243915,270.7944745443736,69.76634251051316,0.002,10.0,4.840083683386704,0.2126225490196081,0.0392156862745098,0.0367684478371503,0.0912727272727273,0.2144972303961344,0.0388361029371988,0.0373354746993979,0.0893311919672687,0.9471659931199304,0.0133426478158649,1.0,59.49347090403349,0.5836623013258506,0.2089785373361981,0.0032913390135062,4.786134755928343,0.0757460996773335,3512562.9123959383,35755.47957926874,2.847163154761849e-07,2.935594191850453e-09,2022-07-13_23-11-10,64,4217335.97518334,2.00E+01,19.360334733546814,"2022-07-14 01:56:39,129","2022-07-14 01:56:40,175","2022-07-14 02:27:47,060","2022-07-14 02:41:16,273","2022-07-14 02:51:31,592","2022-07-14 02:57:26,502","2022-07-14 02:58:07,069","2022-07-14 02:05:47,768","2022-07-14 02:40:50,821","2022-07-14 02:49:52,773","2022-07-14 02:57:24,427","2022-07-14 02:58:06,019","2022-07-14 02:58:58,392","2022-07-14 03:01:43,871"
