Repository: nmnum/llm_af_evo

# sdl-adaptive

A simulation benchmark for evaluating LLM-based optimisation strategy selection in self-driving laboratory (SDL) campaigns.

## Research question

> Given an experiment campaign that is already running, how should an autonomous system decide which optimisation strategy to use, and when to switch?

Rather than proposing new optimisation algorithms, this project systematises and automates the strategy-level decisions that are currently made heuristically during SDL campaigns. Three approaches are evaluated, each representing a different level of autonomy given to a language model controller.

---

File: sdl_adaptive/data/coatings_2022.csv (part 4 of 4)
sample,concentration_realized,DMSO_content_realized,combustion_temp_realized,air_flow_rate_realized,spray_flow_rate_realized,spray_height_realized,num_passes_realized,concentration_requested,DMSO_content_requested,combustion_temp_requested,air_flow_rate_requested,spray_flow_rate_requested,spray_height_requested,num_passes_requested,Pd_ACN_robot_realized,acac_ACN_robot_realized,ACN_robot_realized,DMSO_robot_realized,Pd_ACN_robot_requested,acac_ACN_robot_requested,ACN_robot_requested,DMSO_robot_requested,conductance_mean,conductance_std,conductive_fraction,thickness_avg,thickness_std,sheet_conductance_avg,sheet_conductance_std,sheet_resistance_avg,sheet_resistance_std,conductivity_avg,conductivity_std,resistivity_avg,resistivity_std,campaign_ID,exp_num,running_best_conductivity,beta,nozzle_speed,SAMPLE_START,MIX_CHEMICALS_START,SPRAY_COAT_START,XRF_START,MICROSCOPE_START,CONDUCTIVITY_START,FLIR_CAMERA_START,MIX_CHEMICALS_FINISH,SPRAY_COAT_FINISH,XRF_FINISH,MICROSCOPE_FINISH,CONDUCTIVITY_FINISH,FLIR_CAMERA_FINISH,SAMPLE_FINISH
127,0.0198543695165271,0.1552374394379043,289.48665781760985,100.0,0.002,15.390288866032332,1.0,0.02,0.1527551698252478,300.0,100.0,0.002,15.390288866032332,0.51,0.2123774509803919,0.037990196078431,0.0692111959287534,0.0587272727272727,0.2144972303961344,0.0388361029371988,0.0686197021330725,0.0580469645335941,0.3227856226272211,0.0103526760035782,1.0,31.93693203323621,0.2125271415303388,0.0712179995690042,0.0025537784475021,14.0561324936943,0.5139580749863422,2230019.4039851194,80817.28154994767,4.489059303091064e-07,1.6542123708743317e-08,2022-07-13_23-11-10,65,4217335.97518334,4.00E+02,2.04,"2022-07-14 02:16:17,126","2022-07-14 02:16:18,175","2022-07-14 02:43:28,214","2022-07-14 03:00:32,708","2022-07-14 03:10:54,060","2022-07-14 03:16:37,296","2022-07-14 03:17:17,831","2022-07-14 02:26:08,915","2022-07-14 02:59:47,100","2022-07-14 03:09:15,745","2022-07-14 03:16:35,234","2022-07-14 03:17:16,766","2022-07-14 03:18:09,059","2022-07-14 03:20:54,572"
128,0.0200219368584655,0.1510150967629063,289.2163527885589,100.0,0.002,15.390288866032332,1.0,0.02,0.1527551698252478,300.0,100.0,0.002,15.390288866032332,0.51,0.2131127450980394,0.037990196078431,0.068320610687023,0.0568181818181818,0.2144972303961344,0.0388361029371988,0.0686197021330725,0.0580469645335941,0.2958485071984822,0.0229459214921178,1.0,30.597375792698603,0.9019505292545212,0.0652747129400031,0.005660256318694,15.414274800057466,1.363810988951209,2130841.0980739766,130402.93382661874,4.707569456227728e-07,2.981537436384625e-08,2022-07-13_23-11-10,65,4217335.97518334,4.00E+02,2.04,"2022-07-14 02:31:27,129","2022-07-14 02:31:28,191","2022-07-14 03:02:58,893","2022-07-14 03:19:59,279","2022-07-14 03:30:07,929","2022-07-14 03:35:53,538","2022-07-14 03:36:33,478","2022-07-14 02:41:56,651","2022-07-14 03:19:33,917","2022-07-14 03:28:30,021","2022-07-14 03:35:51,471","2022-07-14 03:36:32,474","2022-07-14 03:37:24,694","2022-07-14 03:40:47,066"
129,0.0099845885054665,0.0,272.6667510214806,88.16062204486425,0.002,25.0,1.0,0.0100039466249155,0.0,278.47514255945924,88.16062204486425,0.002,25.0,0.51,0.1044117647058822,0.0180147058823528,0.2454198473282441,0.0,0.1072909422037571,0.0194257150451731,0.2532833427510697,0.0,0.0,0.0,0.0,0.0,0.0,0.0,0.0,0.0,0.0,0.0,0.0,0.0,0.0,2022-07-13_23-11-10,66,4217335.97518334,SF,2.04,"2022-07-14 02:47:41,971","2022-07-14 02:47:43,019","2022-07-14 03:22:10,042","2022-07-14 03:34:39,839","2022-07-14 03:44:52,639","2022-07-14 03:50:33,061","2022-07-14 03:51:14,007","2022-07-14 02:57:53,002","2022-07-14 03:34:14,343","2022-07-14 03:43:12,250","2022-07-14 03:50:30,993","2022-07-14 03:51:12,904","2022-07-14 03:52:05,210","2022-07-14 03:56:02,962"
130,0.0100800088190982,0.0,273.4780979387719,88.16062204486425,0.002,25.0,1.0,0.0100039466249155,0.0,278.47514255945924,88.16062204486425,0.002,25.0,0.51,0.1057598039215687,0.0225490196078433,0.2535623409669217,0.0,0.1072909422037571,0.0194257150451731,0.2532833427510697,0.0,0.0,0.0,0.0,0.0,0.0,0.0,0.0,0.0,0.0,0.0,0.0,0.0,0.0,2022-07-13_23-11-10,66,4217335.97518334,SF,2.04,"2022-07-14 03:04:25,978","2022-07-14 03:04:27,022","2022-07-14 03:36:03,039","2022-07-14 03:48:32,832","2022-07-14 03:58:48,474","2022-07-14 04:04:26,023","2022-07-14 04:05:06,891","2022-07-14 03:14:42,761","2022-07-14 03:48:07,005","2022-07-14 03:57:08,241","2022-07-14 04:04:23,959","2022-07-14 04:05:05,841","2022-07-14 04:05:58,229","2022-07-14 04:13:01,464"
131,0.0196815442003353,0.2984978601174965,258.05669283089503,93.29153090829892,0.0026155014347254,10.0,6.0,0.02,0.2918789650403353,259.8588355165766,93.29153090829892,0.0026155014347254,10.0,5.781418122359288,0.2099264705882353,0.0398284313725492,0.017302798982188,0.113636363636364,0.2144972303961344,0.0388361029371988,0.0157526599513392,0.1109140067153274,1.248814968442448,0.0566061017385776,1.0,70.2260846491416,1.131825894841182,0.2755330400419141,0.0139634856308771,3.636990712361181,0.1892200977288048,3924640.534440121,214995.4008583104,2.55434105140858e-07,1.447168449377897e-08,2022-07-13_23-11-10,67,4217335.97518334,2.00E-01,30.242614787556295,"2022-07-14 03:23:37,036","2022-07-14 03:23:38,099","2022-07-14 03:51:17,292","2022-07-14 04:05:30,058","2022-07-14 04:15:44,406","2022-07-14 04:21:26,085","2022-07-14 04:22:07,127","2022-07-14 03:32:18,652","2022-07-14 04:05:04,064","2022-07-14 04:14:05,668","2022-07-14 04:21:24,034","2022-07-14 04:22:06,076","2022-07-14 04:22:58,495","2022-07-14 04:26:24,222"
132,0.0169847708096525,0.3754995418109209,259.1062801433588,93.29153090829892,0.0026155014347254,10.0,6.0,0.02,0.2918789650403353,259.8588355165766,93.29153090829892,0.0026155014347254,10.0,5.781418122359288,0.1270833333333332,0.0383578431372553,0.0170483460559794,0.1097272727272729,0.2144972303961344,0.0388361029371988,0.0157526599513392,0.1109140067153274,0.4956197234516507,0.0355670619823035,1.0,46.88952754092039,1.7505928380482427,0.1093513551312461,0.0087736152758943,9.192807241686506,0.7485311067418466,2329409.737132482,109587.7892456328,4.300631875933618e-07,2.0462104933900724e-08,2022-07-13_23-11-10,67,4217335.97518334,2.00E-01,30.242614787556295,"2022-07-14 03:41:26,415","2022-07-14 03:41:27,456","2022-07-14 04:10:02,655","2022-07-14 04:24:33,213","2022-07-14 04:34:35,240","2022-07-14 04:40:22,029","2022-07-14 04:41:03,180","2022-07-14 03:49:54,667","2022-07-14 04:23:32,226","2022-07-14 04:32:58,175","2022-07-14 04:40:19,974","2022-07-14 04:41:02,122","2022-07-14 04:41:53,867","2022-07-14 04:45:29,447"
133,0.0199911271990075,0.1876115044764834,258.75437126929774,100.0,0.002,10.0,2.0,0.02,0.1884284682156095,265.871192809614,100.0,0.002,10.0,1.6187595326397712,0.211764705882353,0.0384803921568628,0.0548346055979648,0.0704545454545451,0.2144972303961344,0.0388361029371988,0.055063848744735,0.0716028179219316,1.1371033548605889,0.0504238413926343,1.0,66.18496617640757,2.0476875391262395,0.2508854811352595,0.012438457394423,3.9939012534256704,0.2023970541051625,3789195.038851588,89312.62531522872,2.640266308608059e-07,6.2766848341011355e-09,2022-07-13_23-11-10,68,4217335.97518334,2.00E+01,6.475038130559086,"2022-07-14 03:57:40,623","2022-07-14 03:57:41,689","2022-07-14 04:27:39,053","2022-07-14 04:38:43,670","2022-07-14 04:48:54,176","2022-07-14 04:54:36,871","2022-07-14 04:55:18,186","2022-07-14 04:08:22,904","2022-07-14 04:38:18,136","2022-07-14 04:47:13,660","2022-07-14 04:54:34,796","2022-07-14 04:55:17,102","2022-07-14 04:56:09,523","2022-07-14 05:00:33,731"
134,0.0193254636958628,0.20205751010089,256.69261435003244,100.0,0.002,10.0,2.0,0.02,0.1884284682156095,265.871192809614,100.0,0.002,10.0,1.6187595326397712,0.1943627450980385,0.0375000000000007,0.0553435114503815,0.0727272727272723,0.2144972303961344,0.0388361029371988,0.055063848744735,0.0716028179219316,0.986636581051781,0.0247438945385597,1.0,59.37926289742052,0.3195928635370363,0.21768715419292,0.0061037768938193,4.596562447692222,0.1254779178591674,3666112.247850002,103718.57544711452,2.7293920823736377e-07,7.543054576874079e-09,2022-07-13_23-11-10,68,4217335.97518334,2.00E+01,6.475038130559086,"2022-07-14 04:13:40,343","2022-07-14 04:13:41,383","2022-07-14 04:40:47,277","2022-07-14 04:51:56,133","2022-07-14 05:02:03,906","2022-07-14 05:07:55,651","2022-07-14 05:08:36,650","2022-07-14 04:24:50,867","2022-07-14 04:51:30,176","2022-07-14 05:00:23,781","2022-07-14 05:07:53,554","2022-07-14 05:08:35,577","2022-07-14 05:09:28,097","2022-07-14 05:15:49,943"
135,0.0158699253183926,0.3316172572925926,292.2877577476916,65.0,0.002,10.0,1.0,0.01,0.202595781880668,300.0,65.0,0.002,10.0,0.51,0.1093137254901965,0.0196078431372549,0.0339694656488549,0.080818181818182,0.1072486151980672,0.0194180514685994,0.1763469362186795,0.0769863971146538,0.0018640966638944,0.0030208267623326,0.4,22.75498382466364,0.2609169384253463,0.0010282152154522,0.0009759366011309,1769.7323570817546,1679.7520164318312,45435.25109454953,43409.893645913726,4.0489369036099766e-05,3.868448311179448e-05,2022-07-13_23-11-10,69,4217335.97518334,4.00E+02,2.04,"2022-07-14 04:29:06,852","2022-07-14 04:29:07,894","2022-07-14 05:02:09,528","2022-07-14 05:19:27,629","2022-07-14 05:29:23,175","2022-07-14 05:35:15,887","2022-07-14 05:35:56,459","2022-07-14 04:39:24,329","2022-07-14 05:19:00,878","2022-07-14 05:27:50,463","2022-07-14 05:35:13,835","2022-07-14 05:35:55,406","2022-07-14 05:36:47,509","2022-07-14 05:39:36,812"
136,0.0098374524261437,0.2043328300295757,292.59407434666224,65.0,0.002,10.0,1.0,0.01,0.202595781880668,300.0,65.0,0.002,10.0,0.51,0.1041666666666666,0.0183823529411766,0.1748091603053434,0.0763636363636364,0.1072486151980672,0.0194180514685994,0.1763469362186795,0.0769863971146538,0.0063676628722461,0.0115521356366505,0.4,21.78025644871025,0.2447539422396903,0.0035123327984694,0.0042045742588423,1004.3100779403052,1202.2483471508797,162357.14988758063,194869.6894971341,2.2021258562822203e-05,2.643108616679113e-05,2022-07-13_23-11-10,69,4217335.97518334,4.00E+02,2.04,"2022-07-14 04:46:06,553","2022-07-14 04:46:07,599","2022-07-14 05:29:29,316","2022-07-14 05:46:17,083","2022-07-14 05:58:43,303","2022-07-14 06:04:39,494","2022-07-14 06:05:20,151","2022-07-14 04:59:00,881","2022-07-14 05:45:51,493","2022-07-14 05:54:50,660","2022-07-14 06:04:37,443","2022-07-14 06:05:19,095","2022-07-14 06:06:11,346","2022-07-14 06:08:56,803"
137,0.0195278344213689,0.3103994691789888,292.89754263363466,72.56106133376107,0.0020759933061404,22.42880702967729,1.0,0.0199994768789773,0.3,300.0,72.56106133376107,0.0020759933061404,22.42880702967729,0.51,0.2098039215686272,0.0386029411764704,0.0147582697201018,0.1184545454545455,0.2144916199956082,0.0388350871381045,0.0126732928662871,0.1139999999999999,0.0,0.0,0.0,0.0,0.0,0.0,0.0,0.0,0.0,0.0,0.0,0.0,0.0,2022-07-13_23-11-10,70,4217335.97518334,SF,2.117513172263208,"2022-07-14 05:03:37,159","2022-07-14 05:03:38,198","2022-07-14 05:55:12,742","2022-07-14 06:11:23,566","2022-07-14 06:21:27,962","2022-07-14 06:27:21,947","2022-07-14 06:28:02,691","2022-07-14 05:14:18,609","2022-07-14 06:10:57,186","2022-07-14 06:19:54,718","2022-07-14 06:27:19,870","2022-07-14 06:28:01,612","2022-07-14 06:28:54,036","2022-07-14 06:31:45,224"
138,0.0198328680355198,0.3070947264180039,291.9698696011011,72.56106133376107,0.0020759933061404,22.42880702967729,1.0,0.0199994768789773,0.3,300.0,72.56106133376107,0.0020759933061404,22.42880702967729,0.51,0.2072303921568625,0.0360294117647062,0.0117048346055978,0.1129999999999998,0.2144916199956082,0.0388350871381045,0.0126732928662871,0.1139999999999999,0.0,0.0,0.0,0.0,0.0,0.0,0.0,0.0,0.0,0.0,0.0,0.0,0.0,2022-07-13_23-11-10,70,4217335.97518334,SF,2.117513172263208,"2022-07-14 05:16:27,887","2022-07-14 05:16:28,927","2022-07-14 06:21:43,061","2022-07-14 06:37:33,270","2022-07-14 06:48:58,781","2022-07-14 06:54:51,614","2022-07-14 06:55:32,333","2022-07-14 05:27:56,715","2022-07-14 06:37:06,437","2022-07-14 06:46:03,776","2022-07-14 06:54:49,542","2022-07-14 06:55:31,271","2022-07-14 06:56:23,566","2022-07-14 06:59:07,996"
139,0.0198002823457153,0.2590723207458914,256.55066708347454,95.82422535414396,0.0020139786968897,10.0,5.0,0.02,0.2502273474112781,262.466984522469,95.82422535414396,0.0020139786968897,10.0,4.833479347744674,0.2049019607843145,0.0368872549019608,0.0296437659033071,0.0949090909090909,0.2144972303961344,0.0388361029371988,0.031580274650381,0.0950863920162856,0.9956144074978336,0.053792684907451,1.0,69.50361084033193,1.8317156113806847,0.2196679823189111,0.0132694773121885,4.56598921811152,0.2827957442867941,3158451.971526232,116289.6797104907,3.169594994909667e-07,1.1838725146110349e-08,2022-07-13_23-11-10,71,4217335.97518334,2.00E-01,19.46904887642819,"2022-07-14 05:41:06,146","2022-07-14 05:41:07,194","2022-07-14 06:45:28,908","2022-07-14 06:58:54,685","2022-07-14 07:09:03,679","2022-07-14 07:14:49,305","2022-07-14 07:15:30,386","2022-07-14 05:53:47,823","2022-07-14 06:58:28,367","2022-07-14 07:07:26,151","2022-07-14 07:14:47,238","2022-07-14 07:15:29,325","2022-07-14 07:16:21,381","2022-07-14 07:20:03,043"
140,0.0145380771523355,0.3914888086470816,263.1524485093583,95.82422535414396,0.0020139786968897,10.0,5.0,0.02,0.2502273474112781,262.466984522469,95.82422535414396,0.0020139786968897,10.0,4.833479347744674,0.0980392156862745,0.0258578431372555,0.0316793893129767,0.1000909090909087,0.2144972303961344,0.0388361029371988,0.031580274650381,0.0950863920162856,0.180347085780386,0.0399935303085068,1.0,36.501823608492586,1.4906051750395548,0.0397909875069371,0.00986552807275,26.299611260698818,5.990049138206571,1083166.1456550718,222296.7755770051,9.5332862030789e-07,1.859045496403133e-07,2022-07-13_23-11-10,71,4217335.97518334,2.00E-01,19.46904887642819,"2022-07-14 06:09:33,838","2022-07-14 06:09:34,877","2022-07-14 07:00:23,077","2022-07-14 07:13:51,490","2022-07-14 07:24:01,378","2022-07-14 07:29:59,894","2022-07-14 07:30:40,713","2022-07-14 06:20:21,541","2022-07-14 07:13:25,387","2022-07-14 07:22:20,625","2022-07-14 07:29:57,824","2022-07-14 07:30:39,644","2022-07-14 07:31:32,041","2022-07-14 07:36:06,886"
141,0.0193732442343747,0.1765439012680561,277.29997058362204,79.02606815555394,0.0029174047234948,10.0,1.0,0.02,0.1670027545232263,273.0504007022315,79.02606815555394,0.0029174047234948,10.0,0.51,0.1930147058823526,0.0414215686274513,0.0645038167938936,0.0640909090909091,0.2144972303961344,0.0388361029371988,0.0632056199478406,0.063461046718826,0.5909109565251217,0.0051999789344716,1.0,45.87194154919017,0.739290190443795,0.1303759935296976,0.0012827209241097,7.670713670480957,0.0749565437786328,2843009.133811898,68307.49855209516,3.519003322217781e-07,8.343376712762029e-09,2022-07-13_23-11-10,72,4217335.97518334,2.00E+01,2.975752817964696,"2022-07-14 06:33:09,449","2022-07-14 06:33:10,496","2022-07-14 07:15:17,850","2022-07-14 07:25:04,532","2022-07-14 07:36:37,882","2022-07-14 07:42:23,006","2022-07-14 07:43:03,832","2022-07-14 06:44:05,065","2022-07-14 07:24:37,851","2022-07-14 07:33:27,802","2022-07-14 07:42:20,931","2022-07-14 07:43:02,775","2022-07-14 07:43:55,107","2022-07-14 07:49:21,401"
142,0.0193672401122834,0.1789999465354938,270.7911236927642,79.02606815555394,0.0029174047234948,10.0,1.0,0.02,0.1670027545232263,273.0504007022315,79.02606815555394,0.0029174047234948,10.0,0.51,0.200490196078431,0.0368872549019613,0.064503816793893,0.0658181818181822,0.2144972303961344,0.0388361029371988,0.0632056199478406,0.063461046718826,0.6815459709374287,0.0298350055315852,1.0,53.46738625489188,0.8587432526920906,0.1503733043294012,0.0073596424809714,6.663596052806104,0.3444087989422252,2811447.04832342,101762.52504889478,3.56079894355603e-07,1.3509925682836116e-08,2022-07-13_23-11-10,72,4217335.97518334,2.00E+01,2.975752817964696,"2022-07-14 07:01:49,731","2022-07-14 07:01:50,769","2022-07-14 07:33:06,378","2022-07-14 07:42:49,694","2022-07-14 07:54:05,809","2022-07-14 07:59:49,859","2022-07-14 08:00:30,587","2022-07-14 07:13:53,729","2022-07-14 07:42:24,001","2022-07-14 07:51:17,013","2022-07-14 07:59:47,757","2022-07-14 08:00:29,543","2022-07-14 08:01:21,819","2022-07-14 08:04:06,963"
143,0.0192777300523059,0.0,289.43955666941764,65.0,0.002,10.0,10.0,0.02,0.0,300.0,65.0,0.002,10.0,10.49,0.1996323529411765,0.0368872549019602,0.1315521628498729,0.0,0.2144972303961344,0.0388361029371988,0.1266666666666667,0.0,0.0,0.0,0.0,0.0,0.0,0.0,0.0,0.0,0.0,0.0,0.0,0.0,0.0,2022-07-13_23-11-10,73,4217335.97518334,4.00E+02,41.96000000000001,"2022-07-14 07:21:19,035","2022-07-14 07:21:20,074","2022-07-14 07:50:33,363","2022-07-14 08:13:41,888","2022-07-14 08:23:41,745","2022-07-14 08:29:21,608","2022-07-14 08:30:02,193","2022-07-14 07:30:44,055","2022-07-14 08:13:16,179","2022-07-14 08:22:04,810","2022-07-14 08:29:19,545","2022-07-14 08:30:01,142","2022-07-14 08:30:53,324","2022-07-14 08:33:38,334"
144,0.0209976736315597,0.0,289.2572435327343,65.0,0.002,10.0,10.0,0.02,0.0,300.0,65.0,0.002,10.0,10.49,0.2082107843137257,0.0375000000000002,0.1053435114503819,0.0,0.2144972303961344,0.0388361029371988,0.1266666666666667,0.0,0.0,0.0,0.0,0.0,0.0,0.0,0.0,0.0,0.0,0.0,0.0,0.0,0.0,2022-07-13_23-11-10,73,4217335.97518334,4.00E+02,41.96000000000001,"2022-07-14 07:36:26,051","2022-07-14 07:36:27,079","2022-07-14 08:15:05,393","2022-07-14 08:37:39,053","2022-07-14 08:49:31,718","2022-07-14 08:55:12,521","2022-07-14 08:55:53,373","2022-07-14 07:47:48,280","2022-07-14 08:37:12,610","2022-07-14 08:46:08,859","2022-07-14 08:55:10,446","2022-07-14 08:55:52,272","2022-07-14 08:56:44,207","2022-07-14 09:00:39,826"
145,0.0158430163623428,0.0,256.5188391560072,85.29731334340406,0.008,25.0,1.0,0.02,0.0,256.7153233067814,85.29731334340406,0.008,25.0,0.51,0.1037990196078434,0.0378676470588234,0.1265903307888045,0.0,0.2144972303961344,0.0388361029371988,0.1266666666666667,0.0,0.0,0.0,0.0,0.0,0.0,0.0,0.0,0.0,0.0,0.0,0.0,0.0,0.0,2022-07-13_23-11-10,74,4217335.97518334,SF,8.16,"2022-07-14 07:52:00,147","2022-07-14 07:52:01,195","2022-07-14 08:46:01,945","2022-07-14 08:54:35,068","2022-07-14 09:04:49,802","2022-07-14 09:10:29,530","2022-07-14 09:11:10,272","2022-07-14 08:01:06,464","2022-07-14 08:54:09,636","2022-07-14 09:03:08,950","2022-07-14 09:10:27,445","2022-07-14 09:11:09,218","2022-07-14 09:12:01,509","2022-07-14 09:17:02,484"
146,0.019156604673919,0.0,264.34973694064496,85.29731334340406,0.008,25.0,1.0,0.02,0.0,256.7153233067814,85.29731334340406,0.008,25.0,0.51,0.0622549019607845,0.0366421568627456,0.0559796437659027,0.0,0.2144972303961344,0.0388361029371988,0.1266666666666667,0.0,0.0,0.0,0.0,0.0,0.0,0.0,0.0,0.0,0.0,0.0,0.0,0.0,0.0,2022-07-13_23-11-10,74,4217335.97518334,SF,8.16,"2022-07-14 08:04:43,490","2022-07-14 08:04:44,531","2022-07-14 08:55:55,817","2022-07-14 09:04:58,536","2022-07-14 09:17:08,529","2022-07-14 09:22:56,969","2022-07-14 09:23:37,695","2022-07-14 08:13:38,455","2022-07-14 09:04:11,012","2022-07-14 09:13:19,857","2022-07-14 09:22:54,910","2022-07-14 09:23:36,655","2022-07-14 09:24:28,768","2022-07-14 09:33:26,179"
147,0.0198968923332262,0.2911760425878452,257.79070061137696,100.0,0.0031826021491762,10.0,6.0,0.0198831529964191,0.3,259.16317508707425,100.0,0.0031826021491762,10.0,6.133538371002071,0.1955882352941179,0.0412990196078426,0.0162849872773535,0.1040000000000002,0.2132440624637255,0.0386092088242503,0.014146728712024,0.1139999999999999,0.9310885569584398,0.008878794569091,1.0,60.10867572021309,0.808149376344503,0.2054312825597916,0.0021902041754717,4.86825147424595,0.0520205266349691,3418293.8069437467,67436.87767976265,2.9263591551870853e-07,5.849440941365932e-09,2022-07-13_23-11-10,75,4217335.97518334,2.00E-01,39.04122480321177,"2022-07-14 08:35:18,463","2022-07-14 08:35:19,518","2022-07-14 09:12:19,819","2022-07-14 09:26:04,306","2022-07-14 09:36:10,400","2022-07-14 09:42:03,095","2022-07-14 09:42:44,391","2022-07-14 08:44:38,114","2022-07-14 09:25:15,445","2022-07-14 09:34:31,744","2022-07-14 09:42:01,014","2022-07-14 09:42:43,281","2022-07-14 09:43:35,479","2022-07-14 09:46:21,184"
148,0.0187082256151719,0.3299971716229441,260.823131710232,100.0,0.0031826021491762,10.0,6.0,0.0198831529964191,0.3,259.16317508707425,100.0,0.0031826021491762,10.0,6.133538371002071,0.1845588235294115,0.0394607843137249,0.0166666666666662,0.1185454545454548,0.2132440624637255,0.0386092088242503,0.014146728712024,0.1139999999999999,0.9956341360100088,0.0394347900111771,1.0,61.18169218834804,1.8921822699087656,0.219672335131035,0.009727699077756,4.5592009080831,0.1967026529624196,3590101.9131208016,94859.63044382868,2.786998188354618e-07,7.39158263568612e-09,2022-07-13_23-11-10,75,4217335.97518334,2.00E-01,39.04122480321177,"2022-07-14 09:01:18,409","2022-07-14 09:01:19,467","2022-07-14 09:30:29,870","2022-07-14 09:45:11,204","2022-07-14 09:55:17,745","2022-07-14 10:01:02,167","2022-07-14 10:01:43,225","2022-07-14 09:10:56,064","2022-07-14 09:43:44,233","2022-07-14 09:53:39,133","2022-07-14 10:01:00,103","2022-07-14 10:01:42,172","2022-07-14 10:02:34,497","2022-07-14 10:05:18,764"
149,0.0197106942356299,0.2462688137598533,258.86128441735065,65.0,0.0035237033041286,10.0,10.0,0.02,0.2394102452692212,263.5706085958663,65.0,0.0035237033041286,10.0,10.49,0.2030637254901957,0.0406862745098038,0.0358778625954198,0.0913636363636365,0.2144972303961344,0.0388361029371988,0.0356907734643626,0.090975893202304,0.8026579396971274,0.0243863434384147,1.0,55.70705506220183,1.3093233403709217,0.1770949162423665,0.0060155768677473,5.651842089698168,0.1896619579118748,3179381.398946467,92650.89443939208,3.147433871061023e-07,9.301406171350128e-09,2022-07-13_23-11-10,76,4217335.97518334,2.00E+01,73.92729532061803,"2022-07-14 09:19:14,747","2022-07-14 09:19:15,805","2022-07-14 09:47:36,533","2022-07-14 10:04:24,715","2022-07-14 10:14:33,337","2022-07-14 10:20:17,093","2022-07-14 10:20:58,111","2022-07-14 09:29:06,097","2022-07-14 10:03:58,960","2022-07-14 10:12:54,970","2022-07-14 10:20:15,040","2022-07-14 10:20:57,044","2022-07-14 10:21:49,295","2022-07-14 10:24:34,000"
150,0.0198626707985308,0.2400132547898421,259.2508517070252,65.0,0.0035237033041286,10.0,10.0,0.02,0.2394102452692212,263.5706085958663,65.0,0.0035237033041286,10.0,10.49,0.2036764705882351,0.0398284313725487,0.0360050890585244,0.088272727272727,0.2144972303961344,0.0388361029371988,0.0356907734643626,0.090975893202304,0.6042914301885353,0.0445838588566167,1.0,50.0360846580684,0.9832871790395804,0.1333282023667516,0.0109978615978275,7.540724675141324,0.6136452106875168,2663069.1589041394,187454.5216455951,3.769705605711727e-07,2.6047212906654617e-08,2022-07-13_23-11-10,76,4217335.97518334,2.00E+01,73.92729532061803,"2022-07-14 09:34:06,397","2022-07-14 09:34:07,444","2022-07-14 10:06:32,362","2022-07-14 10:23:25,024","2022-07-14 10:33:31,968","2022-07-14 10:39:20,560","2022-07-14 10:40:01,070","2022-07-14 09:44:32,945","2022-07-14 10:23:01,272","2022-07-14 10:31:53,367","2022-07-14 10:39:18,492","2022-07-14 10:40:00,022","2022-07-14 10:40:52,223","2022-07-14 10:43:37,473"
151,0.0190691029609877,0.3248463076073259,220.3270092251048,100.0,0.008,25.0,10.0,0.02,0.3,220.0,100.0,0.008,25.0,10.49,0.1899509803921566,0.0412990196078432,0.0143765903307891,0.118181818181818,0.2144972303961344,0.0388361029371988,0.0126666666666667,0.1139999999999999,0.0114799842408505,0.0126364948880937,1.0,16.310190908246902,1.548308059757891,0.002532893212723,0.0031171465509043,2020.303890112664,2949.9845951168345,143012.47018702893,165074.72548423248,3.0273854252737263e-05,4.269678447087363e-05,2022-07-13_23-11-10,77,4217335.97518334,4.00E+02,167.84000000000003,"2022-07-14 09:49:04,356","2022-07-14 09:49:05,397","2022-07-14 10:25:48,064","2022-07-14 10:42:26,473","2022-07-14 10:52:41,156","2022-07-14 10:58:35,673","2022-07-14 10:59:16,201","2022-07-14 09:59:42,912","2022-07-14 10:41:01,471","2022-07-14 10:51:02,912","2022-07-14 10:58:33,604","2022-07-14 10:59:15,132","2022-07-14 11:00:07,367","2022-07-14 11:02:50,696"
152,0.019633851990343,0.305966417550209,219.95673387924413,100.0,0.008,25.0,10.0,0.02,0.3,220.0,100.0,0.008,25.0,10.49,0.1915441176470587,0.0314950980392157,0.0134860050890587,0.1042727272727273,0.2144972303961344,0.0388361029371988,0.0126666666666667,0.1139999999999999,0.0842487257822841,0.0649536221888048,1.0,20.10052525209243,2.843133354760283,0.0185882681750704,0.0160226361160758,109.95056223442744,92.35830793911504,856126.8230611772,639244.5952729679,2.040305947217049e-06,1.581933287747308e-06,2022-07-13_23-11-10,77,4217335.97518334,4.00E+02,167.84000000000003,"2022-07-14 10:07:59,647","2022-07-14 10:08:00,681","2022-07-14 10:44:47,665","2022-07-14 11:01:41,040","2022-07-14 11:11:41,805","2022-07-14 11:17:28,925","2022-07-14 11:18:09,312","2022-07-14 10:17:42,455","2022-07-14 11:00:29,342","2022-07-14 11:09:59,218","2022-07-14 11:17:26,871","2022-07-14 11:18:08,260","2022-07-14 11:19:00,425","2022-07-14 11:23:30,534"
153,0.0116301682590682,0.0,262.3639940949055,65.0,0.0060018471871092,25.0,1.0,0.0113396248100504,0.0,261.99256656885666,65.0,0.0060018471871092,25.0,0.51,0.1166666666666663,0.0205882352941175,0.2167938931297714,0.0,0.121615905774356,0.0220193418196167,0.2363647524060272,0.0,0.0,0.0,0.0,0.0,0.0,0.0,0.0,0.0,0.0,0.0,0.0,0.0,0.0,2022-07-13_23-11-10,78,4217335.97518334,SF,6.1218841308513845,"2022-07-14 10:27:15,902","2022-07-14 10:27:16,941","2022-07-14 11:04:04,349","2022-07-14 11:12:49,577","2022-07-14 11:24:05,839","2022-07-14 11:29:45,965","2022-07-14 11:30:27,218","2022-07-14 10:38:30,608","2022-07-14 11:12:23,836","2022-07-14 11:21:12,421","2022-07-14 11:29:43,867","2022-07-14 11:30:26,116","2022-07-14 11:31:18,640","2022-07-14 11:40:47,203"
154,0.0090470127493164,0.0,255.75248718569745,65.0,0.0060018471871092,25.0,1.0,0.0113396248100504,0.0,261.99256656885666,65.0,0.0060018471871092,25.0,0.51,0.0779411764705878,0.0213235294117639,0.2298982188295164,0.0,0.121615905774356,0.0220193418196167,0.2363647524060272,0.0,0.0,0.0,0.0,0.0,0.0,0.0,0.0,0.0,0.0,0.0,0.0,0.0,0.0,2022-07-13_23-11-10,78,4217335.97518334,SF,6.1218841308513845,"2022-07-14 10:46:14,900","2022-07-14 10:46:15,941","2022-07-14 11:20:34,780","2022-07-14 11:29:15,629","2022-07-14 11:41:19,937","2022-07-14 11:47:06,158","2022-07-14 11:47:46,961","2022-07-14 10:57:27,714","2022-07-14 11:28:49,788","2022-07-14 11:37:46,585","2022-07-14 11:47:04,021","2022-07-14 11:47:45,915","2022-07-14 11:48:38,261","2022-07-14 11:55:28,245"
155,0.0162354330446529,0.2743632431191425,263.63855660330233,96.93354601071898,0.002,10.0,4.0,0.02,0.1987556093144534,269.6910540434735,96.93354601071898,0.002,10.0,3.605672785251039,0.1088235294117641,0.0374999999999996,0.0498727735368952,0.074181818181818,0.2144972303961344,0.0388361029371988,0.0511395351271744,0.0755271315394923,0.2045373016744575,0.0476277441637615,1.0,37.02371909546662,1.6677668262514365,0.0451282103085478,0.0117487214423129,23.46072798958412,6.383763817801285,1209688.4272661204,265707.1942450169,8.601512500606203e-07,1.9331426432526257e-07,2022-07-13_23-11-10,79,4217335.97518334,2.00E-01,14.422691141004156,"2022-07-14 11:05:31,757","2022-07-14 11:05:32,824","2022-07-14 11:37:50,481","2022-07-14 11:55:17,043","2022-07-14 12:05:18,242","2022-07-14 12:11:06,451","2022-07-14 12:11:47,368","2022-07-14 11:19:10,094","2022-07-14 11:54:50,872","2022-07-14 12:03:40,595","2022-07-14 12:11:04,391","2022-07-14 12:11:46,313","2022-07-14 12:12:38,473","2022-07-14 12:15:25,199"
156,0.016988191580432,0.2580215355873047,263.60622656466705,96.93354601071898,0.002,10.0,4.0,0.02,0.1987556093144534,269.6910540434735,96.93354601071898,0.002,10.0,3.605672785251039,0.1270833333333332,0.0365196078431375,0.0507633587786262,0.0745454545454548,0.2144972303961344,0.0388361029371988,0.0511395351271744,0.0755271315394923,0.4578269873780284,0.0329120250233117,1.0,46.99336784428829,1.6963009533658793,0.1010129321262317,0.0081186758031578,9.951697077097784,0.8098251784847901,2146910.9427203904,100219.96540247448,4.665967192968521e-07,2.173080892154159e-08,2022-07-13_23-11-10,79,4217335.97518334,2.00E-01,14.422691141004156,"2022-07-14 11:23:54,067","2022-07-14 11:23:55,114","2022-07-14 11:56:42,854","2022-07-14 12:14:13,047","2022-07-14 12:24:23,478","2022-07-14 12:30:11,454","2022-07-14 12:30:52,283","2022-07-14 11:36:28,420","2022-07-14 12:13:47,488","2022-07-14 12:22:44,792","2022-07-14 12:30:09,396","2022-07-14 12:30:51,230","2022-07-14 12:31:43,511","2022-07-14 12:34:30,345"
157,0.0187789024702604,0.1978237027902875,269.6583320988416,100.0,0.002,10.0,6.0,0.02,0.1786403564835167,277.7850721832845,100.0,0.002,10.0,5.834356626770285,0.1736519607843133,0.0392156862745093,0.0599236641221373,0.0672727272727271,0.2144972303961344,0.0388361029371988,0.0587833312029303,0.0678833354637363,0.7257613790613193,0.0133969001061294,1.0,62.6487630152541,0.578658481969014,0.1601287974368102,0.0033047218653947,6.247102457837133,0.1289960451342788,2556228.944680717,62156.3380283471,3.913844611733982e-07,9.41879797460439e-09,2022-07-13_23-11-10,80,4217335.97518334,2.00E+01,23.33742650708114,"2022-07-14 11:42:53,417","2022-07-14 11:42:54,475","2022-07-14 12:16:41,599","2022-07-14 12:33:24,339","2022-07-14 12:43:34,250","2022-07-14 12:49:16,505","2022-07-14 12:49:57,512","2022-07-14 11:53:56,385","2022-07-14 12:32:58,370","2022-07-14 12:41:56,357","2022-07-14 12:49:14,447","2022-07-14 12:49:56,460","2022-07-14 12:50:48,709","2022-07-14 12:53:34,487"
158,0.0198397199822146,0.1855163886941681,271.1792218279349,100.0,0.002,10.0,6.0,0.02,0.1786403564835167,277.7850721832845,100.0,0.002,10.0,5.834356626770285,0.2018382352941174,0.0360294117647057,0.0550890585241734,0.0667272727272726,0.2144972303961344,0.0388361029371988,0.0587833312029303,0.0678833354637363,1.0415376521950312,0.0496245984825848,1.0,71.09713499264433,2.058182839101406,0.2298002849736344,0.0122413016718545,4.361914263893581,0.2420296981213002,3230598.6995576653,92788.76712201069,3.097484072626529e-07,9.066135675150138e-09,2022-07-13_23-11-10,80,4217335.97518334,2.00E+01,23.33742650708114,"2022-07-14 11:58:09,820","2022-07-14 11:58:10,862","2022-07-14 12:35:42,397","2022-07-14 12:52:22,292","2022-07-14 13:02:22,109","2022-07-14 13:08:10,870","2022-07-14 13:08:51,547","2022-07-14 12:08:38,636","2022-07-14 12:51:54,860","2022-07-14 13:00:45,419","2022-07-14 13:08:08,799","2022-07-14 13:08:50,488","2022-07-14 13:09:42,602","2022-07-14 13:12:26,193"
159,0.0098728663612096,0.2997011809197104,222.22844492924045,65.0,0.008,10.0,10.0,0.01,0.3,220.0,65.0,0.008,10.0,10.49,0.1042892156862747,0.018995098039216,0.1390585241730282,0.1122727272727272,0.1072486151980672,0.0194180514685994,0.1393333333333333,0.1139999999999999,0.0428471800028483,0.0167929559258711,1.0,20.66797332497785,0.5692033937943919,0.0076244183917777,0.0007573280898292,132.17526990124566,13.69104656796569,369648.022888753,43757.635273650616,2.7363130199068045e-06,3.503556109929259e-07,2022-07-13_23-11-10,81,4217335.97518334,4.00E+02,167.84000000000003,"2022-07-14 12:18:08,554","2022-07-14 12:18:09,593","2022-07-14 12:54:50,291","2022-07-14 13:11:16,337","2022-07-14 13:21:20,910","2022-07-14 13:27:08,891","2022-07-14 13:27:49,618","2022-07-14 12:28:33,876","2022-07-14 13:10:26,829","2022-07-14 13:19:44,125","2022-07-14 13:27:06,828","2022-07-14 13:27:48,566","2022-07-14 13:28:40,760","2022-07-14 13:31:26,982"
160,0.0097936434584049,0.3096006874885629,223.781178834072,65.0,0.008,10.0,10.0,0.01,0.3,220.0,65.0,0.008,10.0,10.49,0.1042892156862747,0.0185049019607841,0.136895674300254,0.1164545454545453,0.1072486151980672,0.0194180514685994,0.1393333333333333,0.1139999999999999,0.0693694041634192,0.0318611527449729,1.0,23.68317898920217,0.5451250156394765,0.0153053601198278,0.0078594486260906,75.83082170586786,26.53290630894618,647003.2196671747,336578.92944184743,1.7945818227678149e-06,6.181096995854764e-07,2022-07-13_23-11-10,81,4217335.97518334,4.00E+02,167.84000000000003,"2022-07-14 12:37:09,853","2022-07-14 12:37:10,896","2022-07-14 13:13:42,435","2022-07-14 13:30:20,486","2022-07-14 13:40:30,502","2022-07-14 13:46:20,640","2022-07-14 13:47:01,335","2022-07-14 12:49:53,628","2022-07-14 13:29:54,688","2022-07-14 13:38:53,443","2022-07-14 13:46:18,545","2022-07-14 13:47:00,282","2022-07-14 13:47:52,514","2022-07-14 13:52:38,661"
161,0.0110842284853191,0.0,293.61810305165955,100.0,0.008,25.0,1.0,0.01,0.0,300.0,100.0,0.008,25.0,0.51,0.1011029411764706,0.0186274509803922,0.2043256997455466,0.0,0.1072486151980672,0.0194180514685994,0.2533333333333333,0.0,0.0,0.0,0.0,0.0,0.0,0.0,0.0,0.0,0.0,0.0,0.0,0.0,0.0,2022-07-13_23-11-10,82,4217335.97518334,SF,8.16,"2022-07-14 12:56:17,204","2022-07-14 12:56:18,262","2022-07-14 13:32:38,357","2022-07-14 13:46:28,355","2022-07-14 13:56:34,734","2022-07-14 14:02:13,510","2022-07-14 14:02:53,823","2022-07-14 13:03:15,311","2022-07-14 13:46:02,729","2022-07-14 13:54:55,769","2022-07-14 14:02:11,432","2022-07-14 14:02:52,771","2022-07-14 14:03:44,796","2022-07-14 14:06:31,994"
162,0.009645085975624,0.0,294.6174400720621,100.0,0.008,25.0,1.0,0.01,0.0,300.0,100.0,0.008,25.0,0.51,0.096813725490196,0.018995098039216,0.2444020356234095,0.0,0.1072486151980672,0.0194180514685994,0.2533333333333333,0.0,0.0,0.0,0.0,0.0,0.0,0.0,0.0,0.0,0.0,0.0,0.0,0.0,0.0,2022-07-13_23-11-10,82,4217335.97518334,SF,8.16,"2022-07-14 13:15:09,263","2022-07-14 13:15:10,319","2022-07-14 13:47:52,695","2022-07-14 14:00:22,981","2022-07-14 14:10:27,993","2022-07-14 14:16:09,269","2022-07-14 14:16:49,979","2022-07-14 13:24:52,828","2022-07-14 13:59:57,570","2022-07-14 14:08:49,031","2022-07-14 14:16:07,211","2022-07-14 14:16:48,929","2022-07-14 14:17:41,267","2022-07-14 14:20:26,864"
163,0.0199458350050826,0.2319257419863907,261.1264048124834,100.0,0.002,13.124724162852898,1.0,0.02,0.2248099443995545,266.08938701968617,100.0,0.002,13.124724162852898,0.51,0.2127450980392156,0.0363970588235294,0.0386768447837147,0.086909090909091,0.2144972303961344,0.0388361029371988,0.0412388877948359,0.0854277788718307,0.6028015151930541,0.0197427461263912,1.0,38.878313444453966,1.311944759645742,0.1329994740775472,0.004870103105193,7.526842056026908,0.273783557635981,3424269.0273375474,173988.51546268424,2.926513862653139e-07,1.521554512587828e-08,2022-07-14_14-54-21,83,4217335.97518334,2.00E+01,2.04,"2022-07-14 15:00:14,890","2022-07-14 15:00:15,936","2022-07-14 15:14:39,108","2022-07-14 15:29:09,741","2022-07-14 15:41:05,758","2022-07-14 15:46:50,861","2022-07-14 15:47:31,396","2022-07-14 15:13:18,239","2022-07-14 15:28:49,561","2022-07-14 15:37:47,868","2022-07-14 15:46:48,799","2022-07-14 15:47:30,344","2022-07-14 15:48:22,648","2022-07-14 15:51:08,856"
164,0.0197697276654242,0.2339025028751778,262.0201947293513,100.0,0.002,13.124724162852898,1.0,0.02,0.2248099443995545,266.08938701968617,100.0,0.002,13.124724162852898,0.51,0.2125000000000002,0.037990196078432,0.0407124681933842,0.0889090909090912,0.2144972303961344,0.0388361029371988,0.0412388877948359,0.0854277788718307,0.6383442861130072,0.0138358011083926,1.0,40.45649013054533,0.4787773843533001,0.1408414746705593,0.0034129891307644,7.103545906469071,0.1735679878194851,3482164.886290077,113621.67737531608,2.874227565828582e-07,9.390776647191007e-09,2022-07-14_14-54-21,83,4217335.97518334,2.00E+01,2.04,"2022-07-14 15:13:18,910","2022-07-14 15:16:06,801","2022-07-14 15:37:25,796","2022-07-14 15:52:38,870","2022-07-14 16:02:36,859","2022-07-14 16:08:22,314","2022-07-14 16:09:02,966","2022-07-14 15:27:18,204","2022-07-14 15:52:12,832","2022-07-14 16:01:04,054","2022-07-14 16:08:20,256","2022-07-14 16:09:01,912","2022-07-14 16:09:54,133","2022-07-14 16:12:45,922"
165,0.020046318756173,0.2254017521186267,262.9126189970114,100.0,0.002,13.18446610687265,1.0,0.02,0.2253861919510985,266.76757855758115,100.0,0.002,13.18446610687265,0.51,0.2131127450980394,0.0386029411764704,0.0400763358778629,0.0849090909090908,0.2144972303961344,0.0388361029371988,0.0410199137252492,0.0856467529414174,0.5474483025865936,0.0174293740632127,1.0,39.76495616055361,0.5656693762981396,0.1207865847937434,0.0042994448798262,8.287572288647775,0.2989253002234754,3038919.1981028714,141831.8112760966,3.2966054030825297e-07,1.5977148452884342e-08,2022-07-14_14-54-21,84,4217335.97518334,2.00E+01,2.04,"2022-07-14 15:13:18,366","2022-07-14 15:27:19,056","2022-07-14 16:02:43,657","2022-07-14 16:13:17,208","2022-07-14 16:23:25,603","2022-07-14 16:29:11,728","2022-07-14 16:29:52,547","2022-07-14 15:35:59,740","2022-07-14 16:12:51,201","2022-07-14 16:21:47,895","2022-07-14 16:29:09,665","2022-07-14 16:29:51,497","2022-07-14 16:30:43,745","2022-07-14 16:33:35,603"
166,0.0197202655209354,0.2329753587430467,271.2550100363964,100.0,0.002,13.18446610687265,1.0,0.02,0.2253861919510985,266.76757855758115,100.0,0.002,13.18446610687265,0.51,0.2120098039215681,0.0388480392156866,0.0418575063613233,0.0889090909090912,0.2144972303961344,0.0388361029371988,0.0410199137252492,0.0856467529414174,0.6036988572453095,0.0233572790319941,1.0,41.478647707958416,0.3969265095155527,0.1331974596797887,0.005761729215092,7.518812915287659,0.3226755533408603,3211003.308636779,128135.2082810881,3.118266844364427e-07,1.2459147151004542e-08,2022-07-14_14-54-21,84,4217335.97518334,2.00E+01,2.04,"2022-07-14 15:13:18,837","2022-07-14 15:38:53,345","2022-07-14 16:14:42,380","2022-07-14 16:25:19,100","2022-07-14 16:35:28,267","2022-07-14 16:41:11,961","2022-07-14 16:41:53,090","2022-07-14 15:45:48,891","2022-07-14 16:24:53,579","2022-07-14 16:33:48,468","2022-07-14 16:41:09,900","2022-07-14 16:41:52,014","2022-07-14 16:42:44,252","2022-07-14 16:45:31,893"
167,0.0100171910092587,0.3049852705660804,289.9343827026925,100.0,0.008,25.0,10.0,0.01,0.3,300.0,100.0,0.008,25.0,10.49,0.107107843137255,0.0221813725490196,0.139821882951654,0.1180909090909091,0.1072486151980672,0.0194180514685994,0.1393333333333333,0.1139999999999999,0.0,0.0,0.0,0.0,0.0,0.0,0.0,0.0,0.0,0.0,0.0,0.0,0.0,2022-07-14_14-54-21,85,4217335.97518334,4.00E+02,167.84000000000003,"2022-07-14 15:52:36,774","2022-07-14 15:52:37,831","2022-07-14 16:26:43,913","2022-07-14 16:48:46,230","2022-07-14 16:59:54,955","2022-07-14 17:05:40,776","2022-07-14 17:06:21,354","2022-07-14 16:00:33,301","2022-07-14 16:48:19,732","2022-07-14 16:57:18,158","2022-07-14 17:05:38,730","2022-07-14 17:06:20,288","2022-07-14 17:07:12,505","2022-07-14 17:09:58,428"
168,0.0099032061532978,0.3061577951800678,289.27270943777484,100.0,0.008,25.0,10.0,0.01,0.3,300.0,100.0,0.008,25.0,10.49,0.1060049019607843,0.0218137254901958,0.1408396946564885,0.1185454545454544,0.1072486151980672,0.0194180514685994,0.1393333333333333,0.1139999999999999,0.0,0.0,0.0,0.0,0.0,0.0,0.0,0.0,0.0,0.0,0.0,0.0,0.0,2022-07-14_14-54-21,85,4217335.97518334,4.00E+02,167.84000000000003,"2022-07-14 16:16:09,607","2022-07-14 16:16:10,648","2022-07-14 16:56:25,085","2022-07-14 17:18:34,604","2022-07-14 17:28:34,461","2022-07-14 17:34:21,618","2022-07-14 17:35:02,005","2022-07-14 16:24:15,801","2022-07-14 17:18:08,969","2022-07-14 17:26:57,965","2022-07-14 17:34:19,556","2022-07-14 17:35:00,954","2022-07-14 17:35:53,067","2022-07-14 17:38:37,227"
169,0.0196782008879285,0.3058961158761458,278.00759681313093,85.89335529458215,0.008,25.0,10.0,0.02,0.3,284.03464439896675,85.89335529458215,0.008,25.0,10.49,0.2113970588235292,0.0400735294117649,0.0146310432569972,0.1172727272727272,0.2144972303961344,0.0388361029371988,0.0126666666666667,0.1139999999999999,0.0,0.0,0.0,0.0,0.0,0.0,0.0,0.0,0.0,0.0,0.0,0.0,0.0,2022-07-14_14-54-21,86,4217335.97518334,SF,167.84000000000003,"2022-07-14 16:34:35,071","2022-07-14 16:34:36,096","2022-07-14 17:23:09,975","2022-07-14 17:41:15,166","2022-07-14 17:51:15,614","2022-07-14 17:57:00,616","2022-07-14 17:57:41,103","2022-07-14 16:43:35,333","2022-07-14 17:40:49,626","2022-07-14 17:49:42,208","2022-07-14 17:56:58,554","2022-07-14 17:57:40,057","2022-07-14 17:58:32,226","2022-07-14 18:01:22,966"
170,0.0195970429067298,0.3080503105602538,277.48084015473813,85.89335529458215,0.008,25.0,10.0,0.02,0.3,284.03464439896675,85.89335529458215,0.008,25.0,10.49,0.214093137254902,0.0392156862745098,0.0150127226463099,0.1194545454545452,0.2144972303961344,0.0388361029371988,0.0126666666666667,0.1139999999999999,0.0,0.0,0.0,0.0,0.0,0.0,0.0,0.0,0.0,0.0,0.0,0.0,0.0,2022-07-14_14-54-21,86,4217335.97518334,SF,167.84000000000003,"2022-07-14 16:46:16,333","2022-07-14 16:46:17,399","2022-07-14 17:51:22,213","2022-07-14 18:09:23,828","2022-07-14 18:19:27,013","2022-07-14 18:25:11,400","2022-07-14 18:25:52,047","2022-07-14 16:55:02,833","2022-07-14 18:08:57,557","2022-07-14 18:17:50,557","2022-07-14 18:25:09,322","2022-07-14 18:25:50,994","2022-07-14 18:26:43,314","2022-07-14 18:29:28,627"
171,0.0193884070042251,0.3090571005656671,247.655175330988,91.58406922668314,0.0028037562992768,10.0,7.0,0.0195875687660978,0.3,255.28185408787027,91.58406922668314,0.0028037562992768,10.0,6.989876324355324,0.204901960784314,0.0399509803921568,0.0169211195928754,0.1170909090909095,0.2100739625260908,0.0380352418444818,0.0178907956294273,0.1139999999999999,1.2067121995369827,0.0140554326274436,1.0,66.87250000892679,1.0540309216229282,0.2662436703563685,0.0034671674166058,3.756469035035912,0.0490726615689783,3981598.1988737145,33617.22518655448,2.511697038268093e-07,2.113526530710053e-09,2022-07-14_14-54-21,87,4217335.97518334,2.00E-01,39.19581955115402,"2022-07-14 17:12:10,029","2022-07-14 17:12:11,071","2022-07-14 18:14:51,463","2022-07-14 18:28:50,751","2022-07-14 18:38:49,900","2022-07-14 18:44:35,134","2022-07-14 18:45:15,857","2022-07-14 17:21:45,380","2022-07-14 18:28:25,163","2022-07-14 18:37:13,007","2022-07-14 18:44:33,053","2022-07-14 18:45:14,732","2022-07-14 18:46:06,937","2022-07-14 18:50:57,470"
172,0.0190865926938456,0.312215554839197,247.80305605285267,91.58406922668314,0.0028037562992768,10.0,7.0,0.0195875687660978,0.3,255.28185408787027,91.58406922668314,0.0028037562992768,10.0,6.989876324355324,0.1993872549019608,0.0392156862745098,0.0193384223918576,0.1170909090909087,0.2100739625260908,0.0380352418444818,0.0178907956294273,0.1139999999999999,1.2073493374513635,0.0425642001042578,1.0,65.65433569536093,1.4105838471506746,0.2663842456624878,0.0104996560139475,3.758631359311576,0.1476948520825112,4056626.989344788,101879.59457948762,2.466332936376419e-07,6.126704507209506e-09,2022-07-14_14-54-21,87,4217335.97518334,2.00E-01,39.19581955115402,"2022-07-14 17:39:15,598","2022-07-14 17:39:16,639","2022-07-14 18:30:45,787","2022-07-14 18:44:49,696","2022-07-14 18:55:01,261","2022-07-14 19:00:48,076","2022-07-14 19:01:28,974","2022-07-14 17:49:15,250","2022-07-14 18:44:24,223","2022-07-14 18:53:20,599","2022-07-14 19:00:45,978","2022-07-14 19:01:27,916","2022-07-14 19:02:20,228","2022-07-14 19:07:08,042"
173,0.0189309619186917,0.3154820237262731,236.9434822606961,100.0,0.0064616419507211,10.0,10.0,0.0195071441618847,0.3,238.3833608250962,100.0,0.0064616419507211,10.0,10.49,0.1987745098039214,0.0368872549019608,0.0199745547073794,0.1178181818181817,0.20921141978312,0.0378790729340866,0.0189095072827933,0.1139999999999999,0.8859509995584451,0.0222696328625894,1.0,53.35440278015825,1.0142798780319962,0.195472330493419,0.0054934307244435,5.118944666182673,0.1392801497727429,3663506.506206122,64405.25151156879,2.730296008556176e-07,4.7695338871878725e-09,2022-07-14_14-54-21,88,4217335.97518334,2.00E+01,135.56524812612867,"2022-07-14 18:03:43,790","2022-07-14 18:03:44,830","2022-07-14 18:46:14,684","2022-07-14 19:01:58,223","2022-07-14 19:12:07,014","2022-07-14 19:17:51,267","2022-07-14 19:18:32,089","2022-07-14 18:13:29,979","2022-07-14 19:01:32,874","2022-07-14 19:10:28,800","2022-07-14 19:17:49,193","2022-07-14 19:18:31,046","2022-07-14 19:19:23,232","2022-07-14 19:22:08,429"
174,0.0193328734629465,0.3028736589836459,239.9625370248613,100.0,0.0064616419507211,10.0,10.0,0.0195071441618847,0.3,238.3833608250962,100.0,0.0064616419507211,10.0,10.49,0.2099264705882348,0.0405637254901962,0.0204834605597967,0.1177272727272728,0.20921141978312,0.0378790729340866,0.0189095072827933,0.1139999999999999,1.105060428276891,0.0703467509248143,1.0,60.379705442840006,2.6369116801348444,0.243815670797818,0.0173530028662634,4.118317517726921,0.2967776086920081,4034852.8795344695,140376.63080201636,2.480787188604965e-07,8.560795325812549e-09,2022-07-14_14-54-21,88,4217335.97518334,2.00E+01,135.56524812612867,"2022-07-14 18:32:12,949","2022-07-14 18:32:13,983","2022-07-14 19:04:08,542","2022-07-14 19:20:57,841","2022-07-14 19:31:07,760","2022-07-14 19:36:57,169","2022-07-14 19:37:38,053","2022-07-14 18:42:50,584","2022-07-14 19:19:52,983","2022-07-14 19:29:30,077","2022-07-14 19:36:55,088","2022-07-14 19:37:36,976","2022-07-14 19:38:29,066","2022-07-14 19:41:56,761"
175,0.0100714457441517,0.124872439841989,226.50172751827225,100.0,0.002,10.0,1.0,0.01,0.1213633493504263,220.0,100.0,0.002,10.0,0.51,0.1078431372549015,0.0219362745098039,0.2085241730279892,0.0482727272727274,0.1072486151980672,0.0194180514685994,0.2072152605801713,0.0461180727531619,0.1143758091093247,0.005952447354158,1.0,28.762945401991043,0.3258727587132889,0.0252353752857809,0.0014683384042624,39.73423985556896,2.308725203803896,877593.7214696447,55468.76556883386,1.1430353227146344e-06,7.040388008528567e-08,2022-07-14_14-54-21,89,4217335.97518334,4.00E+02,2.04,"2022-07-14 18:52:46,324","2022-07-14 18:52:47,371","2022-07-14 19:23:24,408","2022-07-14 19:35:46,150","2022-07-14 19:45:55,946","2022-07-14 19:51:54,489","2022-07-14 19:52:35,535","2022-07-14 19:00:28,622","2022-07-14 19:35:20,737","2022-07-14 19:44:15,945","2022-07-14 19:51:52,414","2022-07-14 19:52:34,472","2022-07-14 19:53:26,807","2022-07-14 19:58:01,199"
176,0.0099380443793709,0.1262040589966638,230.29602569603952,100.0,0.002,10.0,1.0,0.01,0.1213633493504263,220.0,100.0,0.002,10.0,0.51,0.1073529411764712,0.019117647058823,0.2071246819338426,0.0481818181818185,0.1072486151980672,0.0194180514685994,0.2072152605801713,0.0461180727531619,0.1583098880952088,0.0072657507843921,1.0,32.0646098905219,0.5365453177922026,0.0349287971699854,0.0017923015992859,28.688029991109524,1.4227659918266216,1089102.9292668756,46119.7023572564,9.194936750079226e-07,3.8613911333126854e-08,2022-07-14_14-54-21,89,4217335.97518334,4.00E+02,2.04,"2022-07-14 19:07:49,042","2022-07-14 19:07:50,081","2022-07-14 19:37:11,148","2022-07-14 19:48:36,179","2022-07-14 19:58:41,593","2022-07-14 20:04:42,126","2022-07-14 20:05:23,376","2022-07-14 19:16:50,592","2022-07-14 19:48:10,268","2022-07-14 19:57:04,265","2022-07-14 20:04:40,045","2022-07-14 20:05:22,297","2022-07-14 20:06:14,571","2022-07-14 20:14:10,232"
177,0.019692698705545,0.1606520207811341,289.6558932575473,92.97661324701652,0.0079825170422348,18.878691912084488,10.0,0.02,0.156601477711848,300.0,92.97661324701652,0.0079825170422348,18.878691912084488,10.49,0.2126225490196081,0.0384803921568623,0.0699745547073793,0.0614545454545455,0.2144972303961344,0.0388361029371988,0.0671581051361644,0.0595085615305022,0.0,0.0,0.0,0.0,0.0,0.0,0.0,0.0,0.0,0.0,0.0,0.0,0.0,2022-07-14_14-54-21,90,4217335.97518334,SF,167.47320754608612,"2022-07-14 19:24:51,632","2022-07-14 19:24:52,673","2022-07-14 19:55:01,276","2022-07-14 20:14:03,222","2022-07-14 20:24:07,102","2022-07-14 20:29:51,726","2022-07-14 20:30:32,515","2022-07-14 19:33:55,168","2022-07-14 20:13:36,147","2022-07-14 20:22:29,624","2022-07-14 20:29:49,662","2022-07-14 20:30:31,466","2022-07-14 20:31:23,640","2022-07-14 20:34:07,706"
178,0.0194634805448895,0.1624284637464334,289.3780959099869,92.97661324701652,0.0079825170422348,18.878691912084488,10.0,0.02,0.156601477711848,300.0,92.97661324701652,0.0079825170422348,18.878691912084488,10.49,0.2033088235294114,0.0323529411764697,0.0685750636132316,0.0590000000000005,0.2144972303961344,0.0388361029371988,0.0671581051361644,0.0595085615305022,0.0,0.0,0.0,0.0,0.0,0.0,0.0,0.0,0.0,0.0,0.0,0.0,0.0,2022-07-14_14-54-21,90,4217335.97518334,SF,167.47320754608612,"2022-07-14 19:42:37,239","2022-07-14 19:42:38,281","2022-07-14 20:15:39,157","2022-07-14 20:37:57,037","2022-07-14 20:47:59,469","2022-07-14 20:53:44,478","2022-07-14 20:54:25,057","2022-07-14 19:53:20,284","2022-07-14 20:37:30,740","2022-07-14 20:46:26,545","2022-07-14 20:53:42,419","2022-07-14 20:54:24,007","2022-07-14 20:55:16,172","2022-07-14 20:58:05,354"
179,0.0191294959451924,0.3115831800881273,240.42140280414,94.32950792852392,0.0046064797921012,10.0,9.0,0.0194050144640391,0.3,246.30044705757567,94.32950792852392,0.0046064797921012,10.0,8.937666664908834,0.2042892156862751,0.0370098039215683,0.0192111959287524,0.1179090909090906,0.2081160929166661,0.0376807569611627,0.0202031501221711,0.1139999999999999,1.1959934206084497,0.013845851368591,1.0,66.42628059209586,0.6707530400302208,0.263878726134568,0.0034154683098557,3.790122715561007,0.048588750958112,3972786.146667793,61776.14137255287,2.517612011994329e-07,3.913794671761741e-09,2022-07-14_14-54-21,91,4217335.97518334,2.00E-01,82.34236176087815,"2022-07-14 20:00:30,237","2022-07-14 20:00:31,276","2022-07-14 20:48:05,872","2022-07-14 21:02:54,285","2022-07-14 21:14:08,605","2022-07-14 21:19:53,324","2022-07-14 21:20:34,106","2022-07-14 20:12:36,572","2022-07-14 21:02:28,072","2022-07-14 21:11:19,723","2022-07-14 21:19:51,265","2022-07-14 21:20:33,059","2022-07-14 21:21:25,341","2022-07-14 21:24:09,294"
